Repository: richardxie1119/MatRec

File: ucsb_thermoelectrics.json (part 2 of 5)
"Solid state reaction", 225.0, 14.64759355, 642.62, 2.8193e-06, NaN, NaN, 0.068271, 1000.0, "http://dx.doi.org/10.1143/JJAP.38.L1336"], ["Ca0.92La0.08MnO3", "Polycrystalline", "Solid state reaction", 62.0, 0.009966115, -83.24, 6.9532e-05, NaN, NaN, 100.34, 300.0, "http://www.jmst.org/EN/Y2009/V25/I04/0535"], ["WO3", "Polycrystalline", "Solid state reaction", 2.0, 809.8083993, 107.578, 1.4291e-09, NaN, NaN, 0.0012349, 400.0, "http://dx.doi.org/10.1007/s10854-011-0574-8"], ["Zr0.99Nb0.01NiSn", "Polycrystalline", "Arc-melted, vacuum", 216.0, 0.001348732, -228.446, 0.0038694, 0.447571084, 6.0517, 741.44, 700.0, "http://dx.doi.org/10.1016/j.jallcom.2008.02.041"], ["Fe1.94Ti0.06O3", "Polycrystalline", "Solid state reaction, air", 2.0, 0.075870807, -292.02, 0.00011239, 0.018127751, 4.34, 131800.0, 700.0, "http://dx.doi.org/10.1016/S0925-8388(01)01804-7"], ["La1.95Sr0.05CuO4", "Polycrystalline", "Solid state reaction (O2 atmosphere)", 64.0, 0.0158385, 120.0, 9.0918e-05, NaN, NaN, 63.137, 700.0, "http://dx.doi.org/10.1103/PhysRevLett.69.2975"], ["Na0.02Pb0.98Te", "Polycrystalline", "Melted", 225.0, 0.000569421, 105.0, 0.0019362, 0.289521835, 2.675, 1756.2, 400.0, "http://dx.doi.org/10.1038/nature09996"], ["CuRh0.99Mg0.01O2", "Polycrystalline", "Solid state reaction, air", 166.0, 0.0656, 259.0, 0.00010226, NaN, NaN, 15.244, 400.0, "http://dx.doi.org/10.1103/PhysRevB.80.115103"], ["Ca0.9Yb0.1MnO3", "Polycrystalline", "Solid state reaction", 62.0, 0.0040566, -90.28, 0.00020091, 0.049042114, 1.63871, 246.51, 400.0, "http://dx.doi.org/10.1063/1.2362922"], ["ZnO", "Polycrystalline", "Solid state reaction", 186.0, 3.224831297, -549.67, 9.3692e-06, 0.0, 7.33252, 0.31009, NaN, "http://dx.doi.org/10.1111/j.1551-2916.2005.00131.x"], ["AgCrSe2", "Polycrystalline", "Solid state reaction, sealed", 160.0, 0.0445463, 279.207, 0.000175, 0.054916687, 0.956, 22.449, 300.0, "http://dx.doi.org/10.1021/cm200581k"], ["CuFe0.9Cr0.1O2", "Polycrystalline", "Solid state reaction", 166.0, 0.107079, 277.076, 7.1696e-05, NaN, NaN, 9.3389, 300.0, "http://dx.doi.org/10.1007/s11664-009-0815-2"], ["Sr0.145Ga0.302Ge0.553", "Polycrystalline", "Solid state reaction", 223.0, 0.0129, -320.0, 0.0007938, 0.293999426, 0.81, 77.519, 300.0, "http://dx.doi.org/10.1063/1.121747"], ["Ba8Ga16Sn30", "Polycrystalline", "Melted, Ar", 223.0, 0.00694, -138.0, 0.00027441, NaN, NaN, 144.09, 700.0, "http://dx.doi.org/10.1109/ICT.1999.843362"], ["CeFe4Sb12", "Polycrystalline", "Combination of melting and powder metallurgy techniques", 204.0, 0.000771, 58.2, 0.00043933, 0.085031756, 1.55, 1297.0, 300.0, "http://dx.doi.org/10.1109/ICT.1996.553263"], ["La0.45Ca2.55Co4O9", "Polycrystalline", "Sol-gel, air", 12.0, 0.03725033, 73.0975, 1.4344e-05, NaN, NaN, 26.845, 400.0, "http://dx.doi.org/10.1016/S0038-1098(02)00555-0"], ["CaMn6CuO12", "Polycrystalline", "Solid state reaction, air", 194.0, 0.247652, -13.1349, 6.9665e-08, NaN, NaN, 4.0379, 300.0, "http://dx.doi.org/10.1063/1.1687532"], ["Bi2Sr2Co2O8", "Single crystal", "Solid state reaction + extra", NaN, 0.00238192, 120.0, 0.00060454, 0.113817986, 2.1246, 419.83, 400.0, "http://dx.doi.org/10.1063/1.1502190"], ["In1.994Ge0.006O3", "Polycrystalline", "Solid state reaction", 206.0, 0.000942337, -62.4767, 0.00041422, 0.022990066, 7.20692, 1061.2, 400.0, "http://dx.doi.org/10.1016/j.ssc.2007.12.033"], ["Zn0.95Al0.05O", "Polycrystalline", "Solid state reaction, air", 186.0, 0.002818383, -200.026, 0.0014196, 0.227868794, 6.23, 332.43, 1000.0, "http://dx.doi.org/10.1039/A602506D"], ["La0.8Sr0.2CoO3", "Polycrystalline", "Solid state reaction", 15.0, 0.000498884, 10.17, 2.0732e-05, NaN, NaN, 2004.5, 700.0, "http://dx.doi.org/10.1016/j.jssc.2008.08.078"], ["La1.725Sr0.28CuO4", "Polycrystalline", "Solid state reaction (O2 atmosphere)", 139.0, 0.000676029, 0.1, 1.4792e-09, NaN, NaN, 1479.2, 400.0, "http://dx.doi.org/10.1103/PhysRevLett.69.2975"], ["Ba8Ga16Ge30", "Single crystal", "Czochralski method, argon", 223.0, 0.000791, -75.0, 0.00071113, 0.15891065, 1.79, 1264.2, 400.0, "http://dx.doi.org/10.1063/1.2163979"], ["Na0.02Pb0.98Te0.75Se0.25", "Polycrystalline", "Melted", 225.0, 0.00163306, 205.24, 0.0025794, 1.392715388, 1.29643, 612.35, 700.0, "http://dx.doi.org/10.1038/nature09996"], ["La0.45Ca2.55Co4O9", "Polycrystalline", "Sol-gel, air", 12.0, 0.043094346, 65.3296, 9.9038e-06, NaN, NaN, 23.205, 300.0, "http://dx.doi.org/10.1016/S0038-1098(02)00555-0"], ["NbCo1.05Sn", "Single crystal", "Floating zone melting", 216.0, 0.00297916, -250.86, 0.0021124, 0.27533795, 7.6719, 335.67, 1000.0, "http://dx.doi.org/10.1063/1.2828713"], ["LaCoO3", "Polycrystalline", "Solid state reaction", 15.0, 0.38388399, 140.3, 5.1276e-06, NaN, NaN, 2.605, 400.0, "http://dx.doi.org/10.1016/j.jssc.2008.08.078"], ["Sn1.2S1.2Ti2S4", "Polycrystalline", "Solid-liquid-vapor reaction, vacuum", NaN, 0.000478, -64.8, 0.00087846, 0.099074464, 2.66, 2092.1, 300.0, "http://dx.doi.org/10.3390/ma3042606"], ["In1.985Ge0.015O3", "Polycrystalline", "Solid state reaction", 206.0, 0.000817897, -56.5928, 0.00039158, 0.022224564, 7.04775, 1222.6, 400.0, "http://dx.doi.org/10.1016/j.ssc.2007.12.033"], ["Zr0.15Hf0.15Ti0.7NiSn", "Polycrystalline", "Arc-melted, Ar", 216.0, 0.00313369, -264.835, 0.0022382, 0.291429498, 3.072, 319.11, 400.0, "http://dx.doi.org/10.1063/1.1868063"], ["Ca0.7Y0.3MnO3", "Polycrystalline", "Solid state reaction", 62.0, 0.00707093, -60.8, 5.2271e-05, 0.0340102, 1.536920596, 141.42, 1000.0, "http://dx.doi.org/10.1016/0022-4596(91)90248-G"], ["Sr8Ga16Ge30", "Polycrystalline", "Melted, Ar", 223.0, 0.000914, -94.9, 0.00098534, NaN, NaN, 1094.1, 400.0, "http://dx.doi.org/10.1109/ICT.1999.843362"], ["SrNb0.15Ti0.85O3", "Polycrystalline", "Solid state reaction, Ar", 221.0, 0.375476856, -47.5373, 6.0185e-07, 5.12646e-05, 4.696, 2.6633, 400.0, "http://dx.doi.org/10.1016/j.jallcom.2010.06.195"], ["SrTi0.8Nb0.2O3", "Polycrystalline", "Solid state reaction, air", 221.0, 0.005626132, -163.115, 0.00047291, 0.185091706, 2.555, 177.74, 1000.0, "http://orbit.dtu.dk/en/publications/improvement-of-niobium-doped-srtio3-by-nanostructuring(2b6f4b33-1a6f-4472-ac18-6996f91cd743).html"], ["Bi83Sb17", "Polycrystalline", "Melted, vacuum", 166.0, 0.000285183, -61.6, 0.0013304, NaN, NaN, 3506.5, 400.0, "http://dx.doi.org/10.1016/j.jpcs.2004.01.010"], ["Mg2Si0.9985Bi0.0015", "Polycrystalline", "Mechanochemical, Ar", 225.0, 0.00082, -107.0, 0.0013962, 0.059161844, 7.08, 1219.5, 300.0, "http://dx.doi.org/10.1039/C1JM10827A"], ["ZnO", "Polycrystalline", "Solid state reaction, air", 186.0, 0.060526459, -190.963, 6.0249e-05, NaN, NaN, 16.522, 1000.0, "http://dx.doi.org/10.1016/j.jeurceramsoc.2006.04.012"], ["Ca0.9Y0.1MnO3", "Polycrystalline", "Solid state reaction, air", 62.0, 0.017598384, -107.567, 6.5748e-05, NaN, NaN, 56.823, 1000.0, "http://dx.doi.org/10.1006/jssc.1995.1384"], ["Bi83Sb17", "Polycrystalline", "Melted, vacuum", 166.0, 0.000259558, -75.2, 0.0021801, NaN, NaN, 3852.7, 300.0, "http://dx.doi.org/10.1016/j.jpcs.2004.01.010"], ["CaGd0.96Mn0.04O3", "Polycrystalline", "Co-precipitation", 62.0, 0.014867258, -162.39, 0.00017738, 0.029786338, 1.78652, 67.262, 300.0, "http://dx.doi.org/10.1111/j.1551-2916.2010.03673.x"], ["SrTi0.8Nb0.2O3", "Polycrystalline", "Solid state reaction, air", 221.0, 0.004541079, -76.9741, 0.00013048, 0.006089889, 8.57, 220.21, 400.0, "http://orbit.dtu.dk/en/publications/improvement-of-niobium-doped-srtio3-by-nanostructuring(2b6f4b33-1a6f-4472-ac18-6996f91cd743).html"], ["Mg2Si0.6Ge0.4Ag0.02", "Polycrystalline", "Solid state reaction, He/H2", 225.0, 0.0149, 318.8, 0.0006821, 0.185786979, 2.57, 67.114, 700.0, "http://dx.doi.org/10.1007/s11664-009-0735-1"], ["Ca0.9Ce0.1MnO3", "Polycrystalline", "Solid state reaction, air", 62.0, 0.007892598, -80.4739, 8.2052e-05, NaN, NaN, 126.7, 1000.0, "http://dx.doi.org/10.1006/jssc.1995.1384"], ["Ba0.3Sr0.6La0.1TiO3", "Polycrystalline", "Solid state reaction , Ar", 221.0, 0.00273, -163.0, 0.00097322, 0.356678749, 1.91, 366.3, 700.0, "http://dx.doi.org/10.1016/j.jallcom.2003.07.016"], ["Zn0.9925Al0.0075O", "Polycrystalline", "Solid state reaction, vacuum", 186.0, 0.0103143, -113.952, 0.00012589, NaN, NaN, 96.953, 300.0, "http://dx.doi.org/10.1007/s11664-009-0815-2"], ["CaMnO3", "Polycrystalline", "Solid state reaction, air", 62.0, 0.485187234, -332.067, 2.2727e-05, 0.004804282, 3.3114, 2.0611, 700.0, "http://dx.doi.org/10.1006/jssc.1995.1384"], ["Zn0.97Al0.01Ti0.02O", "Polycrystalline", "Solid state reaction, air", 186.0, 0.023522715, -139.044, 8.219e-05, NaN, NaN, 42.512, 700.0, "http://dx.doi.org/10.1016/j.jeurceramsoc.2006.04.012"], ["CaYb0.1Mn0.9O3", "Polycrystalline", "Solid state reaction", 62.0, 0.00614631, -84.6639, 0.00011662, 0.050580993, 1.61396, 162.7, 700.0, "http://dx.doi.org/10.1109/ICT.2006.331291"], ["CaYb0.05Mn0.95O3", "Polycrystalline", "Solid state reaction", 62.0, 0.00919163, -109.244, 0.00012984, 0.026137018, 1.49028, 108.79, 300.0, "http://dx.doi.org/10.1109/ICT.2006.331291"], ["Li0.0184Ni0.9816O", "Polycrystalline", "Solid state reaction", 225.0, 0.006660716, 105.17, 0.00016606, NaN, NaN, 150.13, 1000.0, "http://dx.doi.org/10.1143/JJAP.38.L1336"], ["La0.98Sr0.02CoO3", "Polycrystalline", "Solid state reaction", 15.0, 0.069183097, 330.0, 0.00015741, 0.026234732, 1.8, 14.454, 300.0, "http://dx.doi.org/10.1016/j.jssc.2008.08.078"], ["Ba8Ga16Ge30", "Single crystal", "Czochralski method, argon", 223.0, 0.000662, -50.0, 0.00037764, 0.05839848, 1.94, 1510.6, 300.0, "http://dx.doi.org/10.1063/1.2163979"], ["Sr8Ga16Ge30", "Polycrystalline", "Melted, Ar", 223.0, 0.00141, -139.0, 0.0013703, NaN, NaN, 709.22, 700.0, "http://dx.doi.org/10.1109/ICT.1999.843362"], ["Ca0.96La0.04MnO3", "Polycrystalline", "Solid state reaction", 62.0, 0.015255507, -123.59, 0.00010012, NaN, NaN, 65.55, 400.0, "http://www.jmst.org/EN/Y2009/V25/I04/0535"], ["Fe0.998Co0.002Si2", "Polycrystalline", "Arc-melted, Ar", 64.0, 0.00605, -87.3, 0.00012597, 0.025093971, 5.02, 165.29, 1000.0, "http://dx.doi.org/10.1016/j.jallcom.2005.04.060"], ["CeFe2Co2Sb12", "Polycrystalline", "Melted, vacuum", 204.0, 0.00473037, 107.699, 0.0002452, NaN, NaN, 211.4, 300.0, "http://www.jstor.org/stable/2889796"], ["CeFeCo3Sb12", "Polycrystalline", "Melted, vacuum", 204.0, 0.00608923, -140.861, 0.00032585, NaN, NaN, 164.22, 700.0, "http://www.jstor.org/stable/2889796"], ["CuCr0.95Mg0.05O2", "Polycrystalline", "Solid state reaction, air", 166.0, 0.0754474, 208.131, 5.7416e-05, 0.001808913, 9.5221, 13.254, 300.0, "http://dx.doi.org/10.1109/ICT.2006.331288"], ["Nd2CuO4", "Polycrystalline", "Solid state reaction, air", 139.0, 0.00158489, 26.27, 4.3537e-05, 0.011049908, 3.94, 630.96, 1000.0, "http://dx.doi.org/10.1002/chin.200318015"], ["Mg1.95Ca0.05Si", "Polycrystalline", "Melted, Ar", 225.0, 0.002554, -153.0, 0.00091656, 0.168840415, 3.8, 391.54, 700.0, "http://dx.doi.org/10.1016/j.jallcom.2007.09.101"], ["CaMnO3", "Polycrystalline", "Solid state reaction", 62.0, 50.0, -462.97, 4.2868e-07, NaN, NaN, 0.02, 300.0, "http://www.jmst.org/EN/Y2009/V25/I04/0535"], ["TiNiSn", "Polycrystalline", "Magnetic levitation induction furnace", 216.0, 0.0051, -245.0, 0.001177, 0.07005719, 6.72, 196.08, 400.0, "http://dx.doi.org/10.1063/1.4765358"], ["ZrNi0.76Co0.004Cu0.2Sn", "Polycrystalline", "Arc melted, Ar", 216.0, 0.00876, -95.0, 0.00010303, 0.005134142, 6.02, 114.16, 300.0, "http://dx.doi.org/10.1016/j.jallcom.2004.02.061"], ["Fe1.96Ti0.04O3", "Polycrystalline", "Solid state reaction, air", 2.0, 0.072099613, -328.38, 0.00014956, 0.04224856, 3.54, 138700.0, 1000.0, "http://dx.doi.org/10.1016/S0925-8388(01)01804-7"], ["K2Bi8Se13", "Single crystal", "Flux (Bi self-flux)", 11.0, 0.004159267, -219.62, 0.0011596, NaN, NaN, 240.43, 300.0, "http://dx.doi.org/10.1021/cm970397e"], ["Ca0.9In0.1MnO3", "Polycrystalline", "Solid state reaction, air", 62.0, 0.204613628, -356.591, 6.2145e-05, NaN, NaN, 4.8873, 400.0, "http://dx.doi.org/10.1006/jssc.1995.1384"], ["In1.985Ge0.015O3", "Polycrystalline", "Solid state reaction", 206.0, 0.00113128, -83.3032, 0.00061341, 0.092961144, 4.61902, 883.95, 700.0, "http://dx.doi.org/10.1016/j.ssc.2007.12.033"], ["Ca0.9Bi0.1Mn0.9Nb0.1O3", "Polycrystalline", "Solid state reaction", 62.0, 0.007325377, -72.23, 7.1219e-05, NaN, NaN, 136.51, 300.0, "http://dx.doi.org/10.1016/j.jallcom.2009.08.012"], ["CeFe1.5Co2.5Sb12", "Polycrystalline", "Melted, vacuum", 204.0, 0.0609811, 16.3458, 4.3814e-07, NaN, NaN, 16.399, 300.0, "http://www.jstor.org/stable/2889796"], ["Sr0.9La0.1TiO3", "Polycrystalline", "Solid state reaction, Ar", 221.0, 0.007932542, -221.0, 0.0006157, 0.195461682, 3.15, 126.06, 1000.0, "http://dx.doi.org/10.1016/S0925-8388(02)00972-6"], ["Ca0.9Sn0.1MnO3", "Polycrystalline", "Solid state reaction, air", 62.0, 2.301596618, -281.694, 3.4477e-06, NaN, NaN, 0.43448, 400.0, "http://dx.doi.org/10.1006/jssc.1995.1384"], ["Zr0.15Hf0.15Ti0.7NiSn", "Polycrystalline", "Arc-melted, Ar", 216.0, 0.00148089, -260.541, 0.0045838, 1.016372274, 3.157, 675.27, 700.0, "http://dx.doi.org/10.1063/1.1868063"], ["Zn0.95Al0.05O", "Polycrystalline", "Solid state reaction, air", 186.0, 0.018318575, -164.443, 0.00014762, NaN, NaN, 54.589, 1000.0, "http://dx.doi.org/10.1016/j.jeurceramsoc.2006.04.012"], ["Zn0.97Al0.02Ti0.01O", "Polycrystalline", "Solid state reaction, air", 186.0, 0.029403376, -147.96, 7.4455e-05, NaN, NaN, 34.01, 700.0, "http://dx.doi.org/10.1016/j.jeurceramsoc.2006.04.012"], ["CaGd0.94Mn0.06O3", "Polycrystalline", "Co-precipitation", 62.0, 0.011351356, -118.52, 0.00012375, 0.019260696, 2.5699, 88.095, 400.0, "http://dx.doi.org/10.1111/j.1551-2916.2010.03673.x"], ["Ti0.95Nb0.05NiSn", "Polycrystalline", "Arc-melted, vacuum", 216.0, 0.000566575, -146.063, 0.0037655, 0.50190418, 5.2517, 1765.0, 700.0, "http://dx.doi.org/10.1016/j.jallcom.2008.02.041"], ["CaGd0.96Mn0.04O3", "Polycrystalline", "Co-precipitation", 62.0, 0.010566033, -172.65, 0.00028211, 0.220343013, 1.28033, 94.643, 1000.0, "http://dx.doi.org/10.1111/j.1551-2916.2010.03673.x"], ["Ca0.9Sm0.1MnO3", "Polycrystalline", "Solid state reaction, air", 62.0, 0.008634907, -102.175, 0.0001209, NaN, NaN, 115.81, 300.0, "http://dx.doi.org/10.1006/jssc.1995.1384"], ["Ca3Co4O9", "Polycrystalline", "Solid state reaction, air", 12.0, 0.009901, 147.0, 0.00021825, 0.084875265, 1.8, 101.0, 700.0, "http://dx.doi.org/10.1063/1.1480115"], ["Ca3AlSb3", "Polycrystalline", "Solid state reaction, Ar", 62.0, 0.5376, 315.9, 1.8563e-05, 0.006750055, 1.1, 1.8601, 400.0, "http://dx.doi.org/10.1039/c0ee00517g"], ["Fe1.3Mo6S8", "Polycrystalline", "Solid state reaction, vacuum", 148.0, 0.000825962, 53.9242, 0.00035205, 0.103044764, 3.4165, 1210.7, 1000.0, "http://dx.doi.org/10.1007/s11664-009-0975-0"], ["La1.95Sr0.05CuO4", "Polycrystalline", "Solid state reaction (O2 atmosphere)", 64.0, 0.0191756, 100.0, 5.215e-05, NaN, NaN, 52.15, 1000.0, "http://dx.doi.org/10.1103/PhysRevLett.69.2975"], ["CeFe3CoSb12", "Polycrystalline", "Combination of melting and powder metallurgy techniques", 204.0, 0.00129, 176.0, 0.0024012, 0.812013631, 2.07, 775.19, 700.0, "http://dx.doi.org/10.1109/ICT.1996.553263"], ["Sr0.9La0.1TiO3", "Polycrystalline", "Solid state reaction, Ar", 221.0, 0.003658929, -179.0, 0.00087569, 0.160048392, 3.83, 273.3, 700.0, "http://dx.doi.org/10.1016/S0925-8388(02)00972-6"], ["Ca0.9Tb0.1MnO3", "Polycrystalline", "Solid state reaction", 62.0, 0.0102451, -152.37, 0.00022662, 0.141281, 1.604043252, 97.608, 1000.0, "http://dx.doi.org/10.1016/0022-4596(91)90248-G"], ["Fe1.94Ti0.06O3", "Polycrystalline", "Solid state reaction, air", 2.0, 0.205898583, -308.72, 4.6289e-05, 0.00312239, 5.93, 48568.0, 400.0, "http://dx.doi.org/10.1016/S0925-8388(01)01804-7"], ["La3Te3.35Bi0.65", "Polycrystalline", "Solid state reaction, Ar", 220.0, 0.0071, -71.0, 7.1e-05, 0.010828673, 1.967, 140.85, 300.0, "http://dx.doi.org/10.1103/PhysRevB.81.125205"], ["Sn1.2S1.2Ti2S4", "Polycrystalline", "Solid-liquid-vapor reaction, vacuum", NaN, 0.00085, -88.8, 0.0009277, 0.182797798, 2.03, 1176.5, 400.0, "http://dx.doi.org/10.3390/ma3042606"], ["Zn4Sb3", "Polycrystalline", "Solid state reaction, Ar", 167.0, 0.00217354, 135.898, 0.00084969, 0.325550215, 0.783, 460.08, 300.0, "http://dx.doi.org/10.1039/c0jm02011g"], ["Pb0.94Sr0.04TeNa0.02", "Polycrystalline", "Sparks plasma sintering", 225.0, 0.000844595, 128.0, 0.0019399, 0.364979, 2.126, 1184.0, 400.0, "http://dx.doi.org/10.1038/nature11439"], ["Ca0.9Nd0.1MnO3", "Polycrystalline", "Solid state reaction", 62.0, 0.011934, -90.28, 6.8295e-05, 0.01132081, 2.41307, 83.794, 400.0, "http://dx.doi.org/10.1063/1.2362922"], ["Ca2.97Na0.03AlSb3", "Polycrystalline", "Solid state reaction, Ar", 62.0, 0.0172, 248.0, 0.00035758, 0.297984496, 0.84, 58.14, 700.0, "http://dx.doi.org/10.1039/c0ee00517g"], ["Si0.8Ge0.2", "Polycrystalline", "Ball milling, hot-pressed nanopowders", 227.0, 0.002484145, 231.64, 0.0021601, 0.845526008, 2.55469, 402.55, 1000.0, "http://dx.doi.org/10.1021/nl8026795"], ["CaYb0.15Mn0.85O3", "Polycrystalline", "Solid state reaction", 62.0, 0.00595672, -101.05, 0.00017142, 0.101172463, 1.69435, 167.88, 1000.0, "http://dx.doi.org/10.1109/ICT.2006.331291"], ["Ca2.4Na0.3Bi0.3Co4O9", "Polycrystalline", "Solid state reaction, air", 12.0, 0.008503, 173.0, 0.00035198, 0.136881754, 1.8, 117.61, 700.0, "http://dx.doi.org/10.1063/1.1480115"], ["TlCr5Se8", "Polycrystalline", "Solid state reaction", 12.0, 0.02, 295.0, 0.00043513, NaN, NaN, 50.0, 700.0, "Personal communication"], ["Ti0.98Nb0.02NiSn", "Polycrystalline", "Arc-melted, vacuum", 216.0, 0.000907836, -188.543, 0.0039157, 0.539039134, 5.085, 1101.5, 700.0, "http://dx.doi.org/10.1016/j.jallcom.2008.02.041"], ["LaNiO3", "Polycrystalline", "Evaporate nitrates (1173 K, air)", 167.0, 0.00621929, -27.03, 1.1747e-05, NaN, NaN, 160.79, 1000.0, "http://dx.doi.org/10.1557/PROC-793-S3.3"], ["CaMnO3", "Polycrystalline", "Solid state reaction", 62.0, 2.925074959, -549.12, 1.0309e-05, 0.001247231, 3.30607, 0.34187, 400.0, "http://dx.doi.org/10.1016/j.jallcom.2009.08.012"], ["Zn0.98Al0.02O", "Polycrystalline", "Solid state reaction, air", 186.0, 0.001479108, -171.48, 0.001988, 0.112228538, 12.4, 548.11, 700.0, "http://dx.doi.org/10.1039/A602506D"], ["La1.69Sr0.31Cu0.94Ti0.06O4", "Polycrystalline", "Solid state reaction", 139.0, 0.0035, 5.0, 7.1429e-07, NaN, NaN, 285.71, 300.0, "http://dx.doi.org/10.1016/j.ssc.2012.03.013"], ["Ca0.9Ho0.1MnO3", "Polycrystalline", "Solid state reaction", 62.0, 0.00981132, -123.85, 0.00015633, 0.050077248, 2.18525, 101.92, 700.0, "http://dx.doi.org/10.1063/1.2362922"], ["Ca2Co2O5", "Single crystal", "Melted", 12.0, 0.00146827, 135.09, 0.0012429, 0.162121393, 2.3, 681.07, 300.0, "http://dx.doi.org/10.1143/JJAP.39.L1127"], ["Zr0.95Nb0.05NiSn", "Polycrystalline", "Arc-melted, vacuum", 216.0, 0.000586514, -150.706, 0.0038724, 0.620411774, 6.2417, 1705.0, 1000.0, "http://dx.doi.org/10.1016/j.jallcom.2008.02.041"], ["Ca2.94Na0.06AlSb3", "Polycrystalline", "Solid state reaction, Ar", 62.0, 0.0589, 81.5, 1.1277e-05, 0.002050394, 1.65, 16.978, 300.0, "http://dx.doi.org/10.1039/c0ee00517g"], ["Nd2CuO4", "Polycrystalline", "Solid state reaction, air", 139.0, 2.16164, -618.43, 1.7693e-05, 0.000516571, 13.7, 0.46261, 400.0, "http://dx.doi.org/10.1002/chin.200318015"], ["Sr2Ti0.8Nb0.2O4", "Polycrystalline", "Solid state reaction, Ar", 221.0, 0.004761905, -53.6, 6.0332e-05, 0.004141796, 4.37, 210.0, 300.0, "http://dx.doi.org/10.1063/1.3117943"], ["CaYb0.1Mn0.9O3", "Polycrystalline", "Solid state reaction", 62.0, 0.0043831, -60.084, 8.2364e-05, 0.020104787, 1.63869, 228.15, 400.0, "http://dx.doi.org/10.1109/ICT.2006.331291"], ["Zn4Sb3", "Polycrystalline", "Solid state reaction, Ar", 167.0, 0.00230891, 122.133, 0.00064604, 0.251703686, 0.77, 433.1, 300.0, "http://dx.doi.org/10.1039/c0jm02011g"], ["Zn0.97Al0.015Ti0.015O", "Polycrystalline", "Solid state reaction, air", 186.0, 0.014455316, -205.305, 0.00029159, NaN, NaN, 69.179, 1000.0, "http://dx.doi.org/10.1016/j.jeurceramsoc.2006.04.012"], ["CaMnO3", "Polycrystalline", "Solid state reaction", 62.0, 2.417491884, -470.65, 9.1629e-06, NaN, NaN, 0.41365, 700.0, "http://www.jmst.org/EN/Y2009/V25/I04/0535"], ["CeFe3.5Co0.5Sb13", "Polycrystalline", "Combination of melting and powder metallurgy techniques", 204.0, 0.000971, 107.0, 0.0011791, 0.198167011, 2.38, 1029.9, 400.0, "http://dx.doi.org/10.1109/ICT.1996.553263"], ["Li0.0242Ni0.9758O", "Polycrystalline", "Solid state reaction", 225.0, 0.003874392, 79.49, 0.00016311, 0.063968983, 2.54979, 258.11, 1000.0, "http://dx.doi.org/10.1143/JJAP.38.L1336"], ["NbCo1.05Sn", "Single crystal", "Floating zone melting", 216.0, 0.00137411, -163.441, 0.001944, 0.084685557, 6.88672, 727.74, 300.0, "http://dx.doi.org/10.1063/1.2828713"], ["Cu1.98Se", "Polycrystalline", "Melted, vacuum", 225.0, 0.000719, 64.2, 0.00057325, 0.132542468, 1.73, 1390.8, 400.0, "http://dx.doi.org/10.1038/nmat3278"], ["Ca2.7Bi0.3Co4O9", "Polycrystalline", "Solid state reaction, air", 12.0, 0.01035, 135.4, 0.00017713, 0.026569797, 2.0, 96.618, 300.0, "http://dx.doi.org/10.1063/1.1480115"], ["Zr0.35Hf0.35Ti0.3NiSn", "Polycrystalline", "Arc-melted, Ar", 216.0, 0.00555251, -379.426, 0.0025928, 0.365565734, 2.837, 180.1, 400.0, "http://dx.doi.org/10.1063/1.1868063"], ["Sm0.5Ca0.5MnO3", "Polycrystalline", "Solid state reaction, air", 62.0, 0.00955255, -32.5663, 1.1102e-05, 0.001753013, 1.9, 104.68, 300.0, "http://dx.doi.org/10.1103/PhysRevB.60.14057"], ["Nd1.4Bi0.6Ru2O7", "Polycrystalline", "Solid state reaction", 227.0, 0.00192802, 32.45, 5.4631e-05, NaN, NaN, 518.67, 700.0, "http://dx.doi.org/10.1016/S0167-577X(01)00317-2"], ["CaMn6CuO12", "Polycrystalline", "Solid state reaction, air", 194.0, 0.0326349, -27.3305, 2.2888e-06, NaN, NaN, 30.642, 700.0, "http://dx.doi.org/10.1063/1.1687532"], ["La0.3Ca2.7Co4O9", "Polycrystalline", "Sol-gel, air", 12.0, 0.059608255, 59.7107, 5.9813e-06, NaN, NaN, 16.776, 300.0, "http://dx.doi.org/10.1016/S0038-1098(02)00555-0"], ["CeFeCo3Sb12", "Polycrystalline", "Melted, vacuum", 204.0, 0.00448351, -138.009, 0.00042481, NaN, NaN, 223.04, 1000.0, "http://www.jstor.org/stable/2889796"], ["La0.99Sr0.01CoO3", "Polycrystalline", "Solid state reaction", 15.0, 0.15703628, 395.0, 9.9356e-05, 0.016495189, 1.807, 6.368, 300.0, "http://dx.doi.org/10.1016/j.jssc.2008.08.078"], ["WO2.722", "Polycrystalline", "Spark plasma sintering", 10.0, 0.00020161, -27.03, 0.00036245, 0.036878464, 6.8797, 4960.1, 700.0, "Personal communication"], ["Zn0.9925Al0.0075O", "Polycrystalline", "Solid state reaction, vacuum", 186.0, 0.0111002, -154.543, 0.00021516, NaN, NaN, 90.088, 700.0, "http://dx.doi.org/10.1007/s11664-009-0815-2"], ["In2O3", "Polycrystalline", "Solid state reaction", 206.0, 0.0135192, -156.078, 0.00018019, 0.005590487, 9.6695, 73.969, 300.0, "http://dx.doi.org/10.1016/j.ssc.2007.12.033"], ["Yb14MnSb11", "Single crystal", "Flux (Sn), Ar", 142.0, 0.0034632, 117.242, 0.00039691, 0.340484029, 0.816, 288.75, 700.0, "http://dx.doi.org/10.1021/cm060261t"], ["Ca0.9Nd0.1MnO3", "Polycrystalline", "Solid state reaction", 62.0, 0.0213208, -130.04, 7.9308e-05, 0.03329024, 2.38232, 46.903, 1000.0, "http://dx.doi.org/10.1063/1.2362922"], ["Ag9TlTe5", "Polycrystalline", "Melted", 167.0, 0.0264, 311.0, 0.00036637, 1.282285985, 0.2, 37.879, 700.0, "http://dx.doi.org/10.1063/1.2009828"], ["Na0.02Pb0.98Te0.85Se0.15", "Polycrystalline", "Melted", 225.0, 0.00160579, 209.05, 0.0027215, 1.502553777, 1.26786, 622.75, 700.0, "http://dx.doi.org/10.1038/nature09996"], ["CaYb0.15Mn0.85O3", "Polycrystalline", "Solid state reaction", 62.0, 0.00336145, -38.2353, 4.3491e-05, 0.007932122, 1.64488, 297.49, 300.0, "http://dx.doi.org/10.1109/ICT.2006.331291"], ["Ca0.96Sm0.04MnO3", "Polycrystalline", "Co-precipitation", 62.0, 0.00825459, -169.85, 0.0003495, NaN, NaN, 121.14, 700.0, "http://dx.doi.org/10.1109/ICT.2007.4569450"], ["CuCr0.97Mg0.03O2", "Polycrystalline", "Solid state reaction, air", 166.0, 0.069316, 241.278, 8.3985e-05, 0.005199749, 6.4607, 14.427, 400.0, "http://dx.doi.org/10.1109/ICT.2006.331288"], ["In1.8Ge0.2O3", "Polycrystalline", "Solid state reaction", 206.0, 0.00287298, -52.3343, 9.5332e-05, 0.008831211, 3.23848, 348.07, 300.0, "http://dx.doi.org/10.1016/j.ssc.2007.12.033"], ["Mo6Te6S2", "Polycrystalline", "Solid state reaction, vacuum", 148.0, 0.000857, 6.30124, 4.6331e-06, 0.000654096, 2.12496, 1166.9, 300.0, "http://dx.doi.org/10.1016/S0925-8388(02)01002-2"], ["CuFe0.9Cr0.1O2", "Polycrystalline", "Solid state reaction", 166.0, 0.0532197, 324.917, 0.00019837, NaN, NaN, 18.79, 1000.0, "http://dx.doi.org/10.1007/s11664-009-0815-2"], ["La0.98Sr0.02CoO3", "Polycrystalline", "Solid state reaction", 15.0, 0.001096478, 28.76, 7.5436e-05, NaN, NaN, 912.01, 700.0, "http://dx.doi.org/10.1016/j.jssc.2008.08.078"], ["Ba8Ga16Ge30", "Single crystal", "Czochralski method, He", 223.0, 0.00066, -42.79, 0.00027738, 0.04894993, 1.7, 1515.2, 300.0, "http://dx.doi.org/10.1103/PhysRevB.77.075203"], ["In0.2Co4Sb12", "Polycrystalline", "Solid state reaction", 204.0, 0.00159808, -247.54, 0.0038343, 1.385962072, 1.93658, 625.75, 700.0, "http://dx.doi.org/10.1557/jmr.2011.163"], ["La0.8Sr0.2CoO3", "Polycrystalline", "Solid state reaction", 15.0, 0.000446684, 17.6, 6.9347e-05, NaN, NaN, 2238.7, 400.0, "http://dx.doi.org/10.1016/j.jssc.2008.08.078"], ["Bi88Sb12", "Polycrystalline", "Melted, vacuum", 166.0, 0.000172072, -85.3, 0.0042277, NaN, NaN, 5811.5, 300.0, "http://dx.doi.org/10.1016/j.jpcs.2004.01.010"], ["CaYb0.4Mn0.6O3", "Polycrystalline", "Solid state reaction", 62.0, 0.0110794, -25.4902, 5.8645e-06, NaN, NaN, 90.258, 1000.0, "http://dx.doi.org/10.1109/ICT.2006.331291"], ["Ca0.7Y0.3MnO3", "Polycrystalline", "Solid state reaction", 62.0, 0.00762653, -41.61, 2.2698e-05, 0.00379719, 1.793253904, 131.12, 300.0, "http://dx.doi.org/10.1016/0022-4596(91)90248-G"], ["CuCr0.98Mg0.02O2", "Polycrystalline", "Solid state reaction, air", 166.0, 0.265082, 367.981, 5.1082e-05, 0.006125187, 5.8378, 3.7724, 700.0, "http://dx.doi.org/10.1109/ICT.2006.331288"], ["Zn0.995Al0.005O", "Polycrystalline", "Solid state reaction, air", 186.0, 0.008709636, -231.536, 0.00061551, 0.074607606, 8.25, 99.63, 1000.0, "http://dx.doi.org/10.1039/A602506D"], ["Zr0.25Hf0.25Ti0.5NiSn", "Polycrystalline", "Arc-melted, Ar", 216.0, 0.00494914, -303.567, 0.001862, NaN, NaN, 202.06, 300.0, "http://dx.doi.org/10.1016/j.jallcom.2004.05.078"], ["Ba8Ga18Ge28", "Polycrystalline", "Arc melting", 223.0, 0.007418, -219.0, 0.00064655, 0.411440231, 1.1, 134.81, 700.0, "http://dx.doi.org/10.1109/ICT.2002.1190269"], ["Sr0.61Ba0.39Nb2O6", "Polycrystalline", "Templated grain growth, air, anneal P(O2) = 10$^{-14}$", 100.0, 0.016225864, -220.0, 0.00029829, 0.059052551, 2.0205, 61.63, 400.0, "http://dx.doi.org/10.1557/jmr.2010.78"], ["Li0.0066Ni0.9944O", "Polycrystalline", "Solid state reaction", 225.0, 0.031620853, 200.39, 0.00012699, 0.014790072, 6.0105, 31.625, 700.0, "http://dx.doi.org/10.1143/JJAP.38.L1336"], ["Ca0.9Bi0.1MnO3", "Polycrystalline", "Solid state reaction, air", 62.0, 0.004997002, -119.707, 0.00028677, 0.090646689, 2.2145, 200.12, 700.0, "http://dx.doi.org/10.1006/jssc.1995.1384"], ["Sb2Te3", "Single crystal", "Melted", 166.0, 0.000122, 63.0, 0.0032533, 0.1875, 5.205245902, 8196.7, 300.0, "http://dx.doi.org/10.1201/9781420049718.ch19"], ["Ca0.98Bi0.02Mn0.98Nb0.02O3", "Polycrystalline", "Solid state reaction", 62.0, 0.02032591, -100.04, 4.9234e-05, 0.005877928, 2.51281, 49.198, 300.0, "http://dx.doi.org/10.1016/j.jallcom.2009.08.012"], ["La1.85Sr0.15CuO4", "Polycrystalline", "Solid state reaction (O2 atmosphere)", 139.0, 0.00112686, 25.0, 5.5464e-05, NaN, NaN, 887.42, 300.0, "http://dx.doi.org/10.1103/PhysRevLett.69.2975"], ["LiMn2O4", "Polycrystalline", "Solid state reaction, air", 227.0, 74.0928, -45.9919, 2.8549e-09, NaN, NaN, 0.013497, 400.0, "http://dx.doi.org/10.1063/1.1687532"], ["Ba8Ga16Ge30", "Polycrystalline", "Solid state reaction, Ar", 223.0, 0.0009, -62.16, 0.00042932, 0.120934761, 1.42, 1111.1, 400.0, "http://dx.doi.org/10.1103/PhysRevB.77.075203"], ["Zr0.99Nb0.01NiSn", "Polycrystalline", "Arc-melted, vacuum", 216.0, 0.001214574, -210.789, 0.0036582, 0.603500311, 6.0617, 823.33, 1000.0, "http://dx.doi.org/10.1016/j.jallcom.2008.02.041"], ["CeFe4Sb12", "Polycrystalline", "Melted, vacuum", 204.0, 0.00174341, 156.737, 0.0014091, NaN, NaN, 573.59, 1000.0, "http://www.jstor.org/stable/2889796"], ["Ti0.98Nb0.02NiSn", "Polycrystalline", "Arc-melted, vacuum", 216.0, 0.00065392, -139.982, 0.0029965, 0.121054378, 7.4261, 1529.2, 300.0, "http://dx.doi.org/10.1016/j.jallcom.2008.02.041"], ["La3Te3.35Bi0.65", "Polycrystalline", "Solid state reaction, Ar", 220.0, 0.00527, -185.2, 0.00065084, 0.475062535, 1.37, 189.75, 1000.0, "http://dx.doi.org/10.1103/PhysRevB.81.125205"], ["Sr0.9Y0.1TiO3", "Polycrystalline", "Solid state reaction, air", 221.0, 0.006614, -228.0, 0.00078597, 0.174659813, 4.5, 151.19, 1000.0, "http://jjap.jsap.jp/link?JJAP/43/L540/"], ["In2O3", "Polycrystalline", "Solid state reaction", 206.0, 0.0194842, -202.219, 0.00020988, 0.038004955, 3.86562, 51.324, 700.0, "http://dx.doi.org/10.1016/j.ssc.2007.12.033"], ["Ni2.0Mo6S8", "Polycrystalline", "Solid state reaction, vacuum", 148.0, 0.000511538, 9.16846, 1.6433e-05, 0.002820619, 2.3304, 1954.9, 400.0, "http://dx.doi.org/10.1007/s11664-009-0975-0"], ["In0.2Co4Sb12", "Polycrystalline", "Solid state reaction", 204.0, 0.00113436, -192.21, 0.0032569, 0.380118325, 2.57047, 881.55, 300.0, "http://dx.doi.org/10.1557/jmr.2011.163"], ["CuRh0.9Mg0.1O2", "Polycrystalline", "Solid state reaction", 166.0, 0.00407907, 167.94, 0.00069143, NaN, NaN, 245.15, 1000.0, "http://dx.doi.org/10.1007/s11664-009-0815-2"], ["ZrNiSn", "Polycrystalline", "Arc-melted, vacuum", 216.0, 0.008742023, -342.674, 0.0013432, 0.064001427, 8.395, 114.39, 400.0, "http://dx.doi.org/10.1016/j.jallcom.2008.02.041"], ["Bi2Te3", "Single crystal", "Melted", 166.0, 0.00055, 162.0, 0.0047716, 0.975, 1.468195804, 1818.2, 300.0, "http://dx.doi.org/10.1201/9781420049718.ch19"], ["TlCr5Se8", "Polycrystalline", "Solid state reaction", 12.0, 0.016, 240.0, 0.00036, NaN, NaN, 62.5, 400.0, "Personal communication"], ["Bi2Ru2O7", "Polycrystalline", "Solid state reaction", 227.0, 0.00068672, 12.43, 2.2512e-05, NaN, NaN, 1432.6, 1000.0, "http://dx.doi.org/10.1016/S0038-1098(03)00080-2"], ["Fe1.3Mo6S8", "Polycrystalline", "Solid state reaction, vacuum", 148.0, 0.000759615, 45.2526, 0.00026958, 0.068003082, 2.775, 1316.5, 700.0, "http://dx.doi.org/10.1007/s11664-009-0975-0"], ["CaYb0.05Mn0.95O3", "Polycrystalline", "Solid state reaction", 62.0, 0.0186642, -244.888, 0.00032131, 0.199082397, 1.61396, 53.579, 1000.0, "http://dx.doi.org/10.1109/ICT.2006.331291"], ["Zn0.97Al0.03O", "Polycrystalline", "Solid state reaction, air", 186.0, 0.019382024, -173.573, 0.00015544, NaN, NaN, 51.594, 1000.0, "http://dx.doi.org/10.1016/j.jeurceramsoc.2006.04.012"], ["In1.998Ge0.002O3", "Polycrystalline", "Solid state reaction", 206.0, 0.00210578, -88.5671, 0.0003725, 0.012204602, 9.1565, 474.88, 300.0, "http://dx.doi.org/10.1016/j.ssc.2007.12.033"], ["CeFe3CoSb12", "Polycrystalline", "Combination of melting and powder metallurgy techniques", 204.0, 0.00112, 127.0, 0.0014401, 0.290927128, 1.98, 892.86, 400.0, "http://dx.doi.org/10.1109/ICT.1996.553263"], ["ZrNiSn", "Polycrystalline", "Arc-melted, vacuum", 216.0, 0.002797367, -284.671, 0.0028969, 0.338827093, 5.9849, 357.48, 700.0, "http://dx.doi.org/10.1016/j.jallcom.2008.02.041"], ["Ca0.9Ho0.1MnO3", "Polycrystalline", "Solid state reaction", 62.0, 0.00698113, -90.28, 0.00011675, 0.022586208, 2.06759, 143.24, 400.0, "http://dx.doi.org/10.1063/1.2362922"], ["Cu1.98Se", "Polycrystalline", "Melted, vacuum", 225.0, 0.000605, 62.4, 0.0006436, 0.154463207, 1.25, 1652.9, 300.0, "http://dx.doi.org/10.1038/nmat3277"], ["Mg1.9Ca0.1Si", "Polycrystalline", "Melted, Ar", 225.0, 0.002117, -61.0, 0.00017577, 0.010140438, 5.2, 472.37, 300.0, "http://dx.doi.org/10.1016/j.jallcom.2007.09.101"], ["Na0.02Pb0.98Te0.85Se0.15", "Polycrystalline", "Melted", 225.0, 0.000619008, 98.33, 0.0015621, 0.28172853, 2.21786, 1615.5, 400.0, "http://dx.doi.org/10.1038/nature09996"], ["Zr0.35Hf0.35Ti0.3NiSn", "Polycrystalline", "Arc-melted, Ar", 216.0, 0.00228094, -348.046, 0.0053108, 1.263615091, 2.942, 438.42, 700.0, "http://dx.doi.org/10.1063/1.1868063"], ["Zn0.9975Al0.0025O", "Polycrystalline", "Solid state reaction, vacuum", 186.0, 0.0239096, -218.521, 0.00019972, NaN, NaN, 41.824, 1000.0, "http://dx.doi.org/10.1007/s11664-009-0815-2"], ["Nd2Cu0.98Zn0.02O4", "Polycrystalline", "Solid state reaction, air", 139.0, 0.0371163, -63.68, 1.0926e-05, 0.003009932, 3.63, 26.942, 1000.0, "http://dx.doi.org/10.1002/chin.200318015"], ["Ca2.4Na0.3Bi0.3Co4O9", "Polycrystalline", "Solid state reaction, air", 12.0, 0.009225, 144.6, 0.00022666, 0.047717381, 1.9, 108.4, 400.0, "http://dx.doi.org/10.1063/1.1480115"], ["Tl9BiTe6", "Polycrystalline", "Melted, zone refined", 140.0, 0.01117, 337.9, 0.0010222, 0.999677445, 0.409, 89.526, 400.0, "http://dx.doi.org/10.1103/PhysRevLett.86.4350"], ["Ba8Ga18Ge28", "Polycrystalline", "Arc melting", 223.0, 0.00735, -266.0, 0.00096267, 0.962666667, 1.0, 136.05, 1000.0, "http://dx.doi.org/10.1109/ICT.2002.1190269"], ["Yb14MnSb11", "Single crystal", "Flux (Sn), Ar", 142.0, 0.00457917, 164.143, 0.00058838, 0.822909213, 0.715, 218.38, 1000.0, "http://dx.doi.org/10.1021/cm060261t"], ["CuCr0.99Mg0.01O2", "Polycrystalline", "Solid state reaction, air", 166.0, 0.365988, 445.826, 5.4308e-05, 0.01097686, 4.9475, 2.7323, 1000.0, "http://dx.doi.org/10.1109/ICT.2006.331288"], ["Li0.0066Ni0.9944O", "Polycrystalline", "Solid state reaction", 225.0, 0.028478426, 206.66, 0.00014996, 0.02826674, 5.30518, 35.114, 1000.0, "http://dx.doi.org/10.1143/JJAP.38.L1336"], ["Ca0.9Sn0.1MnO3", "Polycrystalline", "Solid state reaction, air", 62.0, 2.08200172, -255.18, 3.1276e-06, NaN, NaN, 0.48031, 700.0, "http://dx.doi.org/10.1006/jssc.1995.1384"], ["In2O3", "Polycrystalline", "Solid state reaction", 206.0, 0.0149487, -172.722, 0.00019957, 0.011785614, 6.77329, 66.895, 400.0, "http://dx.doi.org/10.1016/j.ssc.2007.12.033"], ["CaMn0.98Nb0.02O3", "Polycrystalline", "Ultrasonic spray pyrolysis", 62.0, 0.0308794, -248.22, 0.00019952, 0.144503757, 1.38075, 32.384, 1000.0, "http://dx.doi.org/10.1557/jmr.2011.140"], ["CaMnO3", "Polycrystalline", "Solid state reaction", 62.0, 0.460937, -600.16, 7.8144e-05, 0.010513925, 2.97299, 2.1695, 400.0, "http://dx.doi.org/10.1063/1.2362922"], ["Fe1.98Ti0.02O3", "Polycrystalline", "Solid state reaction, air", 2.0, 0.887847148, -413.39, 1.9248e-05, NaN, NaN, 11263.0, 300.0, "http://dx.doi.org/10.1016/S0925-8388(01)01804-7"], ["In1.94Ge0.06O3", "Polycrystalline", "Solid state reaction", 206.0, 0.000995442, -60.6186, 0.00036914, 0.02235983, 6.6037, 1004.6, 400.0, "http://dx.doi.org/10.1016/j.ssc.2007.12.033"], ["Ca2.7Na0.3Co4O9", "Polycrystalline", "Solid state reaction, air", 12.0, 0.008006, 153.6, 0.00029469, 0.103141844, 2.0, 124.91, 700.0, "http://dx.doi.org/10.1063/1.1480115"], ["Ba0.6Sr0.4PbO3", "Polycrystalline", "Solid state reaction (under oxygen)", 221.0, 0.00068696, -39.71, 0.00022956, NaN, NaN, 1455.7, 1000.0, "http://dx.doi.org/10.1023/A:1018515223271"], ["Na0.02Pb0.98Te0.75Se0.25", "Polycrystalline", "Melted", 225.0, 0.000690909, 89.76, 0.0011662, 0.216602878, 2.15357, 1447.4, 400.0, "http://dx.doi.org/10.1038/nature09996"], ["Mo3Te4", "Polycrystalline", "Solid state reaction, vacuum", 148.0, 0.00072, 7.50989, 7.8331e-06, 0.00080099, 3.91172, 1388.9, 400.0, "http://dx.doi.org/10.1016/S0925-8388(02)01002-2"], ["La0.05Ca2.85Co3.8O8.55", "Polycrystalline", "Sol-gel, air", 12.0, 0.019086118, 123.896, 8.0426e-05, NaN, NaN, 52.394, 1000.0, "http://dx.doi.org/10.1016/S0038-1098(02)00555-0"], ["Mo6Te6S2", "Polycrystalline", "Solid state reaction, vacuum", 148.0, 0.001, 14.6136, 2.1356e-05, 0.006182272, 3.45435, 1000.0, 1000.0, "http://dx.doi.org/10.1016/S0925-8388(02)01002-2"], ["ZnO", "Polycrystalline", "Solid state reaction, air", 186.0, 0.3891, -293.962, 2.2209e-05, 0.000267412, 33.22, 0.24964, 400.0, "http://dx.doi.org/10.1039/A602506D"], ["Ca0.9La0.1MnO3", "Polycrystalline", "Solid state reaction, air", 62.0, 0.006990172, -98.403, 0.00013853, NaN, NaN, 143.06, 400.0, "http://dx.doi.org/10.1006/jssc.1995.1384"], ["La2.99Te4", "Polycrystalline", "Solid state reaction, Ar", 220.0, 0.000974, -74.7, 0.0005729, 0.199618299, 2.87, 1026.7, 1000.0, "http://dx.doi.org/10.1103/PhysRevB.81.125205"], ["CuRh0.99Mg0.01O2", "Polycrystalline", "Solid state reaction, air", 166.0, 0.1314, 261.0, 5.1842e-05, NaN, NaN, 7.6104, 300.0, "http://dx.doi.org/10.1103/PhysRevB.80.115103"], ["Pb0.98TeNa0.02", "Polycrystalline", "Melting", 225.0, 0.00041684, 64.0, 0.00098263, 0.0687154, 4.29, 2399.0, 300.0, "http://dx.doi.org/10.1038/nature11439"], ["CuCrO2", "Polycrystalline", "Solid state reaction, air", 166.0, 18.682, 916.284, 4.494e-06, 0.000292025, 6.1557, 0.053527, 400.0, "http://dx.doi.org/10.1109/ICT.2006.331288"], ["Sr4.5Nb4.5O15.5", "Single crystal", "Floating zone method, Ar", 31.0, 0.00114, -19.0, 3.1667e-05, 0.003877551, 2.45, 877.19, 300.0, "http://dx.doi.org/10.1111/j.1551-2916.2012.05169.x"], ["Zn0.95Al0.05O", "Polycrystalline", "Solid state reaction, air", 186.0, 0.002089296, -195.646, 0.0018321, 0.089681724, 14.3, 449.53, 700.0, "http://dx.doi.org/10.1039/A602506D"], ["CaMn6.5Cu0.5O12", "Polycrystalline", "Solid state reaction, air", 194.0, 0.0281389, -24.3591, 2.1087e-06, NaN, NaN, 35.538, 1000.0, "http://dx.doi.org/10.1063/1.1687532"], ["Bi2Sr2Co2O8", "Single crystal", "Solid state reaction + extra", NaN, 0.00276581, 171.43, 0.0010626, 0.3597171, 2.0678, 361.56, 700.0, "http://dx.doi.org/10.1063/1.1502190"], ["NbCoSn", "Single crystal", "Floating zone melting", 216.0, 0.00122831, -119.188, 0.0011565, 0.050251597, 6.90444, 814.13, 300.0, "http://dx.doi.org/10.1063/1.2828713"], ["La0.3Ca2.7Co4O9", "Polycrystalline", "Sol-gel, air", 12.0, 0.015040127, 126.87, 0.00010702, NaN, NaN, 66.489, 1000.0, "http://dx.doi.org/10.1016/S0038-1098(02)00555-0"], ["LiMn2O4", "Polycrystalline", "Solid state reaction, air", 227.0, 0.261071, -19.4145, 1.4438e-07, NaN, NaN, 3.8304, 1000.0, "http://dx.doi.org/10.1063/1.1687532"], ["Ca0.7Y0.3MnO3", "Polycrystalline", "Solid state reaction", 62.0, 0.00627506, -52.45, 4.3845e-05, 0.02025961, 1.514920146, 159.36, 700.0, "http://dx.doi.org/10.1016/0022-4596(91)90248-G"], ["Ba8Au5.59Si39.01", "Polycrystalline", "Melted, inert", 223.0, 0.00253, 126.5, 0.0006325, 0.15617284, 1.62, 395.26, 400.0, "http://dx.doi.org/10.1063/1.3682585"], ["Zr0.5Hf0.5NiSn", "Polycrystalline", "Arc-melted, Ar", 216.0, 0.00974787, -178.765, 0.00032783, 0.024064225, 4.087, 102.59, 300.0, "http://dx.doi.org/10.1063/1.1868063"], ["Ag9TlTe5", "Polycrystalline", "Melted", 167.0, 0.2544, 388.0, 5.9176e-05, 0.088764151, 0.2, 3.9308, 300.0, "http://dx.doi.org/10.1063/1.2009828"], ["La1.95Sr0.05CuO4", "Polycrystalline", "Solid state reaction (O2 atmosphere)", 64.0, 0.0107975, 140.0, 0.00018152, NaN, NaN, 92.614, 400.0, "http://dx.doi.org/10.1103/PhysRevLett.69.2975"], ["Ba0.4Sr0.6PbO3", "Polycrystalline", "Solid state reaction (under oxygen)", 221.0, 0.00093481, -52.48, 0.00029463, NaN, NaN, 1069.7, 1000.0, "http://dx.doi.org/10.1023/A:1018515223271"], ["La1.85Sr0.15Cu0.94Ti0.06O4", "Polycrystalline", "Solid state reaction", 139.0, 12.61, 200.0, 3.1721e-07, NaN, NaN, 0.079302, 300.0, "http://dx.doi.org/10.1016/j.ssc.2012.03.013"], ["W0.99O2.97Co0.02O0.03", "Polycrystalline", "Solid state reaction", 2.0, 1246.791071, 92.5958, 6.8768e-10, NaN, NaN, 0.00080206, 300.0, "http://dx.doi.org/10.1007/s10854-011-0574-8"], ["La1.95Sr0.05CuO4", "Polycrystalline", "Solid state reaction (O2 atmosphere)", 64.0, 0.00818141, 149.91, 0.00027469, NaN, NaN, 122.23, 300.0, "http://dx.doi.org/10.1103/PhysRevLett.69.2975"], ["W0.95O2.95Co0.1O0.15", "Polycrystalline", "Solid state reaction", 2.0, 99.41840235, 106.01, 1.1304e-08, NaN, NaN, 0.010059, 400.0, "http://dx.doi.org/10.1007/s10854-011-0574-8"], ["LiMn2O4", "Polycrystalline", "Solid state reaction (oxalates)", 227.0, 85.3104, -147.0, 2.5343e-08, NaN, NaN, 0.011722,
