Repository: richardxie1119/MatRec

File: ucsb_thermoelectrics.json (part 3 of 5)
400.0, "http://dx.doi.org/10.1039/c2jm16297k"], ["Nd2Cu0.98Ni0.02O4", "Polycrystalline", "Solid state reaction, air", 139.0, 0.0594173, -249.39, 0.00010468, 0.003200812, 9.811, 16.83, 300.0, "http://dx.doi.org/10.1002/chin.200318015"], ["In0.05Co4Sb12", "Polycrystalline", "Solid state reaction", 204.0, 0.00677423, -295.57, 0.0012896, 0.296861717, 1.73762, 147.62, 400.0, "http://dx.doi.org/10.1021/cm052055b"], ["CaMnO3", "Polycrystalline", "Solid state reaction", 62.0, 0.0844, -282.213, 9.4418e-05, 0.0457147, 2.06537, 11.855, 1000.0, "http://dx.doi.org/10.1109/ICT.2006.331291"], ["Zr0.3Hf0.3Ti0.4NiSn", "Polycrystalline", "Arc-melted, Ar", 216.0, 0.00203291, -358.019, 0.0063051, NaN, NaN, 491.91, 700.0, "http://dx.doi.org/10.1016/j.jallcom.2004.05.078"], ["Zn4Sb3", "Polycrystalline", "Melted, inert", 167.0, 0.00332511, 205.872, 0.0012746, 1.286961011, 0.6933, 300.74, 700.0, "http://dx.doi.org/10.1016/S0022-3697(96)00228-4"], ["Sb0.005I0.015Cs0.995Bi3.98Te5.97", "Single crystal", "Melted, air", 12.0, 0.00085, 154.2, 0.0027974, 0.559473882, 1.5, 1176.5, 300.0, "http://dx.doi.org/10.1126/science.287.5455.1024"], ["LaFe3CoSb12", "Polycrystalline", "Melted, vacuum", 204.0, 0.00164306, 108.391, 0.00071504, 0.134070829, 1.6, 608.62, 300.0, "http://www.jstor.org/stable/2889796"], ["Sr2Ti0.8Nb0.2O4", "Polycrystalline", "Solid state reaction, Ar", 221.0, 0.008654262, -110.3, 0.00014058, 0.039679604, 2.48, 115.55, 700.0, "http://dx.doi.org/10.1063/1.3117943"], ["In0.25Co4Sb12", "Polycrystalline", "Solid state reaction", 204.0, 0.00165666, -275.7, 0.0045882, 1.504651502, 2.13453, 603.62, 700.0, "http://dx.doi.org/10.1021/cm052055b"], ["Si0.9Ge0.1", "Nanoparticles", null, 227.0, 0.004144, 273.0, 0.0017985, NaN, NaN, 241.31, 1000.0, "Personal communication"], ["Ca2.94Na0.06AlSb3", "Polycrystalline", "Solid state reaction, Ar", 62.0, 0.0337, 150.0, 6.6766e-05, 0.021028529, 1.27, 29.674, 400.0, "http://dx.doi.org/10.1039/c0ee00517g"], ["Nd2Ru2O7", "Polycrystalline", "Ultrasonic spray pyrolysis", 227.0, 1.536, 173.9, 1.9688e-06, NaN, NaN, 0.65104, 300.0, null], ["CuCr0.98Mg0.02O2", "Polycrystalline", "Solid state reaction", 166.0, 0.0865553, 351.827, 0.00014301, NaN, NaN, 11.553, 700.0, "http://dx.doi.org/10.1007/s11664-009-0815-2"], ["Zn0.99Al0.01O", "Polycrystalline", "Solid state reaction, vacuum", 186.0, 0.00772102, -175.78, 0.00040019, NaN, NaN, 129.52, 1000.0, "http://dx.doi.org/10.1007/s11664-009-0815-2"], ["CuCr0.98Mg0.02O2", "Polycrystalline", "Solid state reaction", 166.0, 0.119099, 321.429, 8.6749e-05, NaN, NaN, 8.3964, 400.0, "http://dx.doi.org/10.1007/s11664-009-0815-2"], ["Ca0.98Bi0.02Mn0.98Nb0.02O3", "Polycrystalline", "Solid state reaction", 62.0, 0.025914331, -184.31, 0.00013108, 0.048845628, 1.87848, 38.589, 700.0, "http://dx.doi.org/10.1016/j.jallcom.2009.08.012"], ["Zr0.15Hf0.15Ti0.7NiSn", "Polycrystalline", "Arc-melted, Ar", 216.0, 0.0048146, -252.204, 0.0013211, 0.116775879, 3.394, 207.7, 300.0, "http://dx.doi.org/10.1063/1.1868063"], ["Bi90Sb10", "Polycrystalline", "Melted, vacuum", 166.0, 0.000180761, -68.5, 0.0025965, NaN, NaN, 5532.2, 400.0, "http://dx.doi.org/10.1016/j.jpcs.2004.01.010"], ["NaCo2O4", "Single crystal", "Flux (NaCl), air", 194.0, 0.000484, 146.0, 0.0044014, 0.540286341, 5.7025, 2064.8, 700.0, "http://dx.doi.org/10.1143/JJAP.40.4644"], ["Li0.0242Ni0.9758O", "Polycrystalline", "Solid state reaction", 225.0, 0.004865541, 77.37, 0.00012304, 0.024636562, 3.49599, 205.53, 700.0, "http://dx.doi.org/10.1143/JJAP.38.L1336"], ["Zr0.94Y0.06NiSn0.96Sb0.04", "Polycrystalline", "Arc melted, Ar", 216.0, 0.000771, -92.0, 0.0010978, 0.039441739, 8.35, 1297.0, 300.0, "http://dx.doi.org/10.1016/j.jallcom.2006.02.075"], ["La3Te3.35Sb0.65", "Polycrystalline", "Solid state reaction, Ar", 220.0, 0.00687, -221.2, 0.00071222, 0.721599719, 0.987, 145.56, 1000.0, "http://dx.doi.org/10.1103/PhysRevB.81.125205"], ["Li0.0024Ni0.9976O", "Polycrystalline", "Solid state reaction", 225.0, 0.046604403, 262.41, 0.00014775, 0.017497599, 8.44401, 21.457, 1000.0, "http://dx.doi.org/10.1143/JJAP.38.L1336"], ["Mg2Si", "Polycrystalline", "Melted, Ar", 225.0, 0.001623, -89.0, 0.00048805, 0.032536455, 4.5, 616.14, 300.0, "http://dx.doi.org/10.1016/j.jallcom.2007.09.101"], ["Sr0.95La0.05TiO3", "Polycrystalline", "Solid state reaction, Ar", 221.0, 0.009176669, -251.0, 0.00068653, NaN, NaN, 108.97, 700.0, "http://dx.doi.org/10.1016/S0925-8388(02)00972-6"], ["Ba8Au5.14Si39.51", "Polycrystalline", "Melted, inert", 223.0, 0.0033, -102.0, 0.00031527, 0.05085044, 1.86, 303.03, 300.0, "http://dx.doi.org/10.1063/1.3682585"], ["Pr0.5Ca0.5MnO3", "Polycrystalline", "Solid state reaction, air", 62.0, 0.0552875, -22.2738, 8.9735e-07, NaN, NaN, 18.087, 300.0, "http://dx.doi.org/10.1063/1.1687532"], ["La2.99Te4", "Polycrystalline", "Solid state reaction, Ar", 220.0, 0.00061, -41.6, 0.0002837, 0.043562128, 2.605, 1639.3, 400.0, "http://dx.doi.org/10.1103/PhysRevB.81.125205"], ["La0.45Ca2.55Co4O9", "Polycrystalline", "Sol-gel, air", 12.0, 0.01759148, 131.717, 9.8624e-05, NaN, NaN, 56.846, 1000.0, "http://dx.doi.org/10.1016/S0038-1098(02)00555-0"], ["WO3", "Polycrystalline", "Solid state reaction", 2.0, 108.4818721, 124.826, 1.4363e-08, NaN, NaN, 0.0092181, 700.0, "http://dx.doi.org/10.1007/s10854-011-0574-8"], ["Mo3Te4", "Polycrystalline", "Solid state reaction, vacuum", 148.0, 0.000715, 16.5599, 3.8354e-05, 0.006030526, 4.45197, 1398.6, 700.0, "http://dx.doi.org/10.1016/S0925-8388(02)01002-2"], ["La0.3Ca2.7Co4O9", "Polycrystalline", "Sol-gel, air", 12.0, 0.038675593, 68.4692, 1.2121e-05, NaN, NaN, 25.856, 400.0, "http://dx.doi.org/10.1016/S0038-1098(02)00555-0"], ["ZnO", "Polycrystalline", "Solid state reaction, air", 186.0, 2.97, -436.926, 6.4278e-06, 0.000749156, 8.58, 21.029, 1000.0, "http://dx.doi.org/10.1039/A602506D"], ["Ca0.9Tb0.1MnO3", "Polycrystalline", "Solid state reaction", 62.0, 0.00831725, -124.55, 0.00018652, 0.0829136, 1.574660559, 120.23, 700.0, "http://dx.doi.org/10.1016/0022-4596(91)90248-G"], ["Bi1.2S1.2Ti2S4", "Polycrystalline", "Solid-liquid-vapor reaction, vacuum", NaN, 0.000948, -89.12, 0.0008378, 0.277944192, 2.11, 1054.9, 700.0, "http://dx.doi.org/10.3390/ma3042606"], ["W0.99O2.97Co0.02O0.03", "Polycrystalline", "Solid state reaction", 2.0, 36.42867811, 113.937, 3.5636e-08, NaN, NaN, 0.027451, 1000.0, "http://dx.doi.org/10.1007/s10854-011-0574-8"], ["Zn0.97Al0.03O", "Polycrystalline", "Solid state reaction, vacuum", 186.0, 0.0214735, -149.839, 0.00010456, NaN, NaN, 46.569, 400.0, "http://dx.doi.org/10.1007/s11664-009-0815-2"], ["Nd2CuO4", "Polycrystalline", "Solid state reaction, air", 139.0, 2.91889, -752.2, 1.9384e-05, 0.00019646, 29.6, 0.3426, 300.0, "http://dx.doi.org/10.1002/chin.200318015"], ["Zn0.9604Al0.0196Ni0.02O", "Polycrystalline", "Solid state reaction", 186.0, 37.21622627, -362.53, 3.5315e-07, 0.0, 12.5327, 0.02687, NaN, "http://dx.doi.org/10.1111/j.1551-2916.2005.00131.x"], ["Nd1.4Bi0.6Ru2O7", "Polycrystalline", "Solid state reaction", 227.0, 0.00203743, 39.96, 7.8364e-05, NaN, NaN, 490.81, 1000.0, "http://dx.doi.org/10.1016/S0167-577X(01)00317-2"], ["La0.95Sr0.05CoO3", "Polycrystalline", "Solid state reaction", 15.0, 0.000831764, 14.8, 2.6334e-05, NaN, NaN, 1202.3, 1000.0, "http://dx.doi.org/10.1016/j.jssc.2008.08.078"], ["La1.9Sr0.1CuO4", "Polycrystalline", "Solid state reaction (O2 atmosphere)", 64.0, 0.00381517, 50.0, 6.5528e-05, NaN, NaN, 262.11, 400.0, "http://dx.doi.org/10.1103/PhysRevLett.69.2975"], ["CuRh0.9Mg0.1O2", "Polycrystalline", "Solid state reaction, air", 166.0, 0.00552975, 265.993, 0.0012795, 0.152467292, 8.39186, 180.84, 1000.0, "http://dx.doi.org/10.1109/ICT.2006.331289"], ["ZrNi0.76Co0.004Cu0.2Sn", "Polycrystalline", "Arc melted, Ar", 216.0, 0.00695, -130.0, 0.00024317, 0.018352111, 5.3, 143.88, 400.0, "http://dx.doi.org/10.1016/j.jallcom.2004.02.061"], ["CaYb0.4Mn0.6O3", "Polycrystalline", "Solid state reaction", 62.0, 0.0120812, -20.028, 3.3202e-06, NaN, NaN, 82.773, 400.0, "http://dx.doi.org/10.1109/ICT.2006.331291"], ["Ca3Co4O9", "Polycrystalline", "Sol-gel, air", 12.0, 0.045864406, 50.1234, 5.4778e-06, NaN, NaN, 21.803, 300.0, "http://dx.doi.org/10.1016/S0038-1098(02)00555-0"], ["In0.25Co4Sb12", "Polycrystalline", "Solid state reaction", 204.0, 0.00113947, -217.11, 0.0041366, 0.485042171, 2.55853, 877.6, 300.0, "http://dx.doi.org/10.1021/cm052055b"], ["Ba8Ga16Ge30", "Single crystal", "Czochralski method, He", 223.0, 0.00076, -55.98, 0.00041234, 0.101186968, 1.63, 1315.8, 400.0, "http://dx.doi.org/10.1103/PhysRevB.77.075203"], ["SrNb0.15Ti0.85O3", "Polycrystalline", "Solid state reaction, Ar", 221.0, 5.017057997, -39.5353, 3.1155e-08, 1.58952e-06, 5.88, 0.19932, 300.0, "http://dx.doi.org/10.1016/j.jallcom.2010.06.195"], ["YBiRu2O7", "Polycrystalline", "Solid state reaction", 227.0, 0.0019954, 15.44, 1.1951e-05, NaN, NaN, 502.28, 400.0, "http://dx.doi.org/10.1016/S0038-1098(03)00080-2"], ["Zr0.94Y0.06NiSn0.96Sb0.04", "Polycrystalline", "Arc melted, Ar", 216.0, 0.000788, -109.0, 0.0015077, 0.092641543, 6.51, 1269.0, 400.0, "http://dx.doi.org/10.1016/j.jallcom.2006.02.075"], ["Zn0.99Al0.01O", "Polycrystalline", "Solid state reaction, air", 186.0, 0.002754229, -178.859, 0.0011615, 0.00783126, 44.495, 311.9, 300.0, "http://dx.doi.org/10.1039/A602506D"], ["La0.8Sr0.2CoO3", "Polycrystalline", "Solid state reaction", 15.0, 0.000467735, 21.32, 9.7179e-05, 0.00788839, 3.69579, 2138.0, 300.0, "http://dx.doi.org/10.1016/j.jssc.2008.08.078"], ["NiO", "Polycrystalline", "Solid state reaction", 225.0, 152.9285824, 483.47, 1.5285e-07, NaN, NaN, 0.006539, 700.0, "http://dx.doi.org/10.1143/JJAP.38.L1336"], ["CaGd0.98Mn0.02O3", "Polycrystalline", "Co-precipitation", 62.0, 0.027541002, -215.39, 0.00016844, NaN, NaN, 36.31, 400.0, "http://dx.doi.org/10.1111/j.1551-2916.2010.03673.x"], ["SrNd0.17Ti0.83O3", "Polycrystalline", "Solid state reaction, air", 221.0, 0.0041841, -141.8, 0.00048056, 0.141466893, 3.397, 239.0, 1000.0, "http://dx.doi.org/10.1007/978-3-540-88201-5_24"], ["CuCr0.95Mg0.05O2", "Polycrystalline", "Solid state reaction, air", 166.0, 0.0406648, 281.605, 0.00019501, 0.0168798, 8.0871, 24.591, 700.0, "http://dx.doi.org/10.1109/ICT.2006.331288"], ["CeFe4Sb12", "Polycrystalline", "Melted, vacuum", 204.0, 0.00105643, 87.0227, 0.00071684, NaN, NaN, 946.58, 400.0, "http://www.jstor.org/stable/2889796"], ["SrNd0.2Ti0.8O3", "Polycrystalline", "Solid state reaction, air", 221.0, 0.003952569, -140.0, 0.00049588, 0.155117618, 3.1968, 253.0, 1000.0, "http://dx.doi.org/10.1007/978-3-540-88201-5_24"], ["CaMnO3", "Polycrystalline", "Solid state reaction", 62.0, 0.103099, -362.325, 0.00012733, 0.041301192, 2.15813, 9.6994, 700.0, "http://dx.doi.org/10.1109/ICT.2006.331291"], ["Ba8Ga16Ge30", "Polycrystalline", "Arc melting", 223.0, 0.00625, 289.0, 0.0013363, 0.668168, 2.0, 160.0, 1000.0, "http://dx.doi.org/10.1109/ICT.2002.1190269"], ["CuRh0.9Mg0.1O2", "Polycrystalline", "Solid state reaction, air", 166.0, 0.00164, 99.7, 0.0006061, NaN, NaN, 609.76, 300.0, "http://dx.doi.org/10.1103/PhysRevB.80.115103"], ["CeFe2Co2Sb12", "Polycrystalline", "Combination of melting and powder metallurgy techniques", 204.0, 0.00325, 166.0, 0.00084788, NaN, NaN, 307.69, 700.0, "http://dx.doi.org/10.1109/ICT.1996.553263"], ["Na0.02Pb0.98Te0.85Se0.15", "Polycrystalline", "Melted", 225.0, 0.000413223, 50.95, 0.00062827, 0.062528934, 3.01429, 2420.0, 300.0, "http://dx.doi.org/10.1038/nature09996"], ["Mg2Si0.9985Bi0.0015", "Polycrystalline", "Mechanochemical, Ar", 225.0, 0.000902, -149.0, 0.0024613, 0.194186052, 5.07, 1108.6, 400.0, "http://dx.doi.org/10.1039/C1JM10827A"], ["SrNd0.17Ti0.83O3", "Polycrystalline", "Solid state reaction, air", 221.0, 0.001926782, -42.2, 9.2426e-05, 0.006910325, 5.35, 519.0, 400.0, "http://dx.doi.org/10.1007/978-3-540-88201-5_24"], ["Bi86Sb14", "Polycrystalline", "Melted, vacuum", 166.0, 0.000292608, -69.1, 0.0016319, NaN, NaN, 3417.5, 400.0, "http://dx.doi.org/10.1016/j.jpcs.2004.01.010"], ["SrTi0.8Nb0.2O3", "Polycrystalline", "Solid state reaction, Ar", 140.0, 0.002564103, -164.9, 0.0010605, 0.337735156, 3.14, 390.0, 1000.0, "http://dx.doi.org/10.1063/1.3117943"], ["Zr0.98Nb0.02NiSn", "Polycrystalline", "Arc-melted, vacuum", 216.0, 0.00087395, -193.681, 0.0042923, 0.465705367, 6.4517, 1144.2, 700.0, "http://dx.doi.org/10.1016/j.jallcom.2008.02.041"], ["Zn0.97Al0.03O", "Polycrystalline", "Solid state reaction, vacuum", 186.0, 0.0213949, -144.866, 9.809e-05, NaN, NaN, 46.74, 300.0, "http://dx.doi.org/10.1007/s11664-009-0815-2"], ["Ca2.85Na0.15AlSb3", "Polycrystalline", "Solid state reaction, Ar", 62.0, 0.0125, 243.0, 0.00047239, 0.694694118, 0.68, 80.0, 1000.0, "http://dx.doi.org/10.1039/c0ee00517g"], ["Nd2Cu0.98Ni0.02O4", "Polycrystalline", "Solid state reaction, air", 139.0, 0.038248, -182.68, 8.7248e-05, 0.00434609, 8.03, 26.145, 400.0, "http://dx.doi.org/10.1002/chin.200318015"], ["Ca2.85Na0.15AlSb3", "Polycrystalline", "Solid state reaction, Ar", 62.0, 0.0275, 112.6, 4.6105e-05, 0.008698978, 1.59, 36.364, 300.0, "http://dx.doi.org/10.1039/c0ee00517g"], ["Mg2Si", "Polycrystalline", "Bridgman method, Ar-H gas", 225.0, 0.001218, -178.0, 0.0026013, 0.107640564, 7.25, 821.02, 300.0, "http://dx.doi.org/10.1016/j.jcrysgro.2006.10.270"], ["Tl0.02Pb0.98Te", "Polycrystalline", "Melted", 225.0, 0.00239394, 136.17, 0.00077455, 0.107163649, 2.16832, 417.72, 300.0, "http://dx.doi.org/10.1126/science.1159725"], ["Ba0.6Sr0.4PbO3", "Polycrystalline", "Solid state reaction (under oxygen)", 62.0, 0.00127204, -51.37, 0.00020742, 0.035093259, 2.36416, 786.14, 400.0, "http://dx.doi.org/10.1023/A:1018515223271"], ["Fe0.998Co0.002Si2", "Polycrystalline", "Arc-melted, Ar", 64.0, 0.0475, -191.0, 7.6802e-05, 0.00404932, 5.69, 21.053, 300.0, "http://dx.doi.org/10.1016/j.jallcom.2005.04.060"], ["Sr0.8La0.2TiO3", "Polycrystalline", "Solid state reaction, Ar", 221.0, 0.00119206, -113.0, 0.0010712, NaN, NaN, 838.88, 700.0, "http://dx.doi.org/10.1016/S0925-8388(02)00972-6"], ["Ca0.9Nd0.1MnO3", "Polycrystalline", "Solid state reaction", 62.0, 0.0174057, -123.85, 8.8121e-05, 0.02553619, 2.41558, 57.452, 700.0, "http://dx.doi.org/10.1063/1.2362922"], ["Ca0.9In0.1MnO3", "Polycrystalline", "Solid state reaction, air", 62.0, 0.214993195, -348.389, 5.6455e-05, NaN, NaN, 4.6513, 300.0, "http://dx.doi.org/10.1006/jssc.1995.1384"], ["CuRhO2", "Polycrystalline", "Solid state reaction, air", 166.0, 0.5868, 294.8, 1.481e-05, NaN, NaN, 1.7042, 300.0, "http://dx.doi.org/10.1103/PhysRevB.80.115103"], ["SrTi0.8Nb0.2O3", "Polycrystalline", "Solid state reaction, air", 221.0, 0.004618298, -63.5492, 8.7446e-05, 0.003295691, 7.96, 216.53, 300.0, "http://orbit.dtu.dk/en/publications/improvement-of-niobium-doped-srtio3-by-nanostructuring(2b6f4b33-1a6f-4472-ac18-6996f91cd743).html"], ["Sr2Ti0.8Nb0.2O4", "Polycrystalline", "Solid state reaction, Ar", 221.0, 0.005668934, -67.6, 8.0611e-05, 0.008981679, 3.59, 176.4, 400.0, "http://dx.doi.org/10.1063/1.3117943"], ["Ag0.15Sb0.15Te1.15Ge0.85", "Single crystal", "Melted", 166.0, 0.00121347, 199.03, 0.0032646, 1.384355066, 1.65073, 824.08, 700.0, "http://dx.doi.org/10.1201/9781420049718.ch22"], ["Nd2Cu0.98Ni0.02O4", "Polycrystalline", "Solid state reaction, air", 139.0, 0.0229546, -82.67, 2.9774e-05, 0.007630344, 3.902, 43.564, 1000.0, "http://dx.doi.org/10.1002/chin.200318015"], ["CaMnO3", "Polycrystalline", "Solid state reaction", 62.0, 0.0834071, -320.53, 0.00012318, 0.058867739, 2.09242, 11.989, 1000.0, "http://dx.doi.org/10.1063/1.2362922"], ["Ca0.9Sb0.1MnO3", "Polycrystalline", "Solid state reaction, air", 62.0, 0.115283742, -70.9189, 4.3627e-06, NaN, NaN, 8.6743, 400.0, "http://dx.doi.org/10.1006/jssc.1995.1384"], ["In1.94Ge0.06O3", "Polycrystalline", "Solid state reaction", 206.0, 0.00177828, -114.967, 0.00074327, 0.242663763, 3.06296, 562.34, 1000.0, "http://dx.doi.org/10.1016/j.ssc.2007.12.033"], ["Zn0.95Al0.05O", "Polycrystalline", "Solid state reaction, air", 186.0, 0.001318257, -174.827, 0.0023186, 0.02016133, 34.5, 689.7, 300.0, "http://dx.doi.org/10.1039/A602506D"], ["Zn0.995Al0.005O", "Polycrystalline", "Solid state reaction, vacuum", 186.0, 0.0150295, -128.468, 0.00010981, NaN, NaN, 66.536, 400.0, "http://dx.doi.org/10.1007/s11664-009-0815-2"], ["Zn0.995Al0.005O", "Polycrystalline", "Solid state reaction, air", 186.0, 0.005623413, -154.022, 0.00042186, 0.002844301, 44.495, 154.63, 300.0, "http://dx.doi.org/10.1039/A602506D"], ["Zn0.995Al0.005O", "Polycrystalline", "Solid state reaction, air", 186.0, 0.00616595, -190.595, 0.00058915, 0.007800677, 30.21, 148.68, 400.0, "http://dx.doi.org/10.1039/A602506D"], ["CuRh0.9Mg0.1O2", "Polycrystalline", "Solid state reaction, air", 166.0, 0.00196, 115.0, 0.00067474, NaN, NaN, 510.2, 400.0, "http://dx.doi.org/10.1103/PhysRevB.80.115103"], ["Ca0.9Ho0.1MnO3", "Polycrystalline", "Solid state reaction", 62.0, 0.0125, -130.04, 0.00013527, 0.060406906, 2.23936, 80.0, 1000.0, "http://dx.doi.org/10.1063/1.2362922"], ["Ca4.75Na0.25Al2Sb6", "Polycrystalline", "Solid state reaction, Ar", 55.0, 0.00733, 200.8, 0.00055008, 0.469577879, 0.82, 136.43, 700.0, "http://dx.doi.org/10.1002/adfm.201000970"], ["Ca0.9La0.1MnO3", "Polycrystalline", "Solid state reaction, air", 62.0, 0.007963495, -93.0096, 0.00010863, NaN, NaN, 125.57, 300.0, "http://dx.doi.org/10.1006/jssc.1995.1384"], ["Li0.0184Ni0.9816O", "Polycrystalline", "Solid state reaction", 225.0, 0.019804922, 97.88, 4.8375e-05, NaN, NaN, 50.493, 700.0, "http://dx.doi.org/10.1143/JJAP.38.L1336"], ["ZnO", "Polycrystalline", "Solid state reaction", 186.0, 181.5432057, -501.65, 1.3862e-07, 0.0, 10.7741, 0.0055083, NaN, "http://dx.doi.org/10.1111/j.1551-2916.2005.00131.x"], ["Mg2Si0.6Ge0.4Ag0.02", "Polycrystalline", "Solid state reaction, He/H2", 225.0, 0.00544, 224.0, 0.00092235, 0.265043949, 3.48, 183.82, 1000.0, "http://dx.doi.org/10.1007/s11664-009-0735-1"], ["Sr0.61Ba0.39Nb2O6", "Polycrystalline", "Templated grain growth, air, anneal P(O2) = 10$^{-14}$", 100.0, 0.061881188, -220.0, 7.8214e-05, 0.014075777, 1.667, 16.16, 300.0, "http://dx.doi.org/10.1557/jmr.2010.78"], ["Ca0.9Ce0.1MnO3", "Polycrystalline", "Solid state reaction, air", 62.0, 0.006657302, -59.9632, 5.401e-05, NaN, NaN, 150.21, 700.0, "http://dx.doi.org/10.1006/jssc.1995.1384"], ["Ba8Ga16Ge30", "Single crystal", "Czochralski method, He", 223.0, 0.00171, -141.98, 0.0011788, 0.736780716, 1.6, 584.8, 1000.0, "http://dx.doi.org/10.1103/PhysRevB.77.075203"], ["Zr0.4Hf0.4Ti0.2NiSn", "Polycrystalline", "Arc-melted, Ar", 216.0, 0.00176663, -276.689, 0.0043335, 0.949138206, 3.196, 566.05, 700.0, "http://dx.doi.org/10.1063/1.1868063"], ["Zr0.25Hf0.25Ti0.5NiSn", "Polycrystalline", "Arc-melted, Ar", 216.0, 0.00338128, -329.939, 0.0032195, 0.4288356, 3.003, 295.75, 400.0, "http://dx.doi.org/10.1063/1.1868063"], ["Nd2Ru2O7", "Polycrystalline", "Solid state reaction", 227.0, 0.017, 22.7, 3.0311e-06, NaN, NaN, 58.824, 700.0, null], ["Si0.79936Ge0.19984B0.0008", "Polycrystalline", "Vacuum hot pressed", 227.0, 0.0015184, 151.36, 0.0015088, 0.145604448, 4.14497, 658.59, 400.0, "http://dx.doi.org/10.1063/1.348408"], ["Ni2.0Mo6S8", "Polycrystalline", "Solid state reaction, vacuum", 148.0, 0.000618269, 8.26675, 1.1053e-05, 0.001935215, 1.7135, 1617.4, 300.0, "http://dx.doi.org/10.1007/s11664-009-0975-0"], ["CuRh0.99Mg0.01O2", "Polycrystalline", "Solid state reaction, air", 166.0, 0.0488, 315.0, 0.00020333, NaN, NaN, 20.492, 1000.0, "http://dx.doi.org/10.1103/PhysRevB.80.115103"], ["CaYb0.1Mn0.9O3", "Polycrystalline", "Solid state reaction", 62.0, 0.00389918, -52.8011, 7.1501e-05, 0.012433026, 1.72527, 256.46, 300.0, "http://dx.doi.org/10.1109/ICT.2006.331291"], ["Ca2.7Bi0.3Co4O9", "Polycrystalline", "Solid state reaction, air", 12.0, 0.007831, 196.8, 0.00049458, 0.241256545, 2.05, 127.7, 1000.0, "http://dx.doi.org/10.1063/1.1480115"], ["Cu4.0Mo6S8", "Polycrystalline", "Solid state reaction, vacuum", 148.0, 0.00217885, 132.993, 0.00081176, 0.39819721, 2.0386, 458.96, 1000.0, "http://dx.doi.org/10.1007/s11664-009-0975-0"], ["Fe0.978Co0.00196Si1.96Y0.12O0.18", "Polycrystalline", "Arc-melted, Ar", 64.0, 0.27, -226.0, 1.8917e-05, 0.001984305, 2.86, 3.7037, 300.0, "http://dx.doi.org/10.1016/j.jallcom.2005.04.060"], ["Ca2.7Na0.3Co4O9", "Polycrystalline", "Solid state reaction, air", 12.0, 0.007283, 184.0, 0.00046486, 0.226762625, 2.05, 137.31, 1000.0, "http://dx.doi.org/10.1063/1.1480115"], ["Ca3Co4O9", "Single crystal", "Flux (SrCl2), air", 12.0, 0.002313, 197.0, 0.0016779, 0.372858721, 3.15, 432.34, 700.0, "http://link.aip.org/link/doi/10.1063/1.1562337"], ["Y2Ru2O7", "Polycrystalline", "Solid state reaction", 227.0, 0.284067795, 21.92, 1.6908e-07, NaN, NaN, 3.4646, 700.0, "http://dx.doi.org/10.1016/S0038-1098(03)00080-2"], ["Fe0.978Co0.00196Si1.96Y0.04O0.06", "Polycrystalline", "Arc-melted, Ar", 64.0, 0.0122, -100.8, 8.3284e-05, 0.019782407, 4.21, 81.967, 1000.0, "http://dx.doi.org/10.1016/j.jallcom.2005.04.060"], ["CeFe2Co2Sb12", "Polycrystalline", "Combination of melting and powder metallurgy techniques", 204.0, 0.00385, 154.0, 0.000616, NaN, NaN, 259.74, 400.0, "http://dx.doi.org/10.1109/ICT.1996.553263"], ["CeFe3.5Co0.5Sb12", "Polycrystalline", "Combination of melting and powder metallurgy techniques", 204.0, 0.000893, 87.2, 0.00085149, 0.10643673, 2.4, 1119.8, 300.0, "http://dx.doi.org/10.1109/ICT.1996.553263"], ["CeFe2.5Co1.5Sb12", "Polycrystalline", "Melted, vacuum", 204.0, 0.00287783, 123.077, 0.00052637, NaN, NaN, 347.48, 400.0, "http://www.jstor.org/stable/2889796"], ["Ca3Co4O9", "Single crystal", "Flux (SrCl2), air", 12.0, 0.001971, 125.5, 0.0007991, 0.068299098, 3.51, 507.36, 300.0, "http://link.aip.org/link/doi/10.1063/1.1562337"], ["Nd2Ru2O7", "Polycrystalline", "Ultrasonic spray pyrolysis", 227.0, 0.031, 22.0, 1.5613e-06, NaN, NaN, 32.258, 700.0, null], ["Ca0.96Sm0.04MnO3", "Polycrystalline", "Co-precipitation", 62.0, 0.00603672, -139.46, 0.00032218, NaN, NaN, 165.65, 400.0, "http://dx.doi.org/10.1109/ICT.2007.4569450"], ["Ba8Ga16Si30", "Polycrystalline", "Melted, Ar", 223.0, 0.00187, -111.0, 0.00065888, NaN, NaN, 534.76, 700.0, "http://dx.doi.org/10.1109/ICT.1999.843362"], ["Sr0.61Ba0.39Nb2O6", "Single crystal", "Czochralski method, anneal P(O2) = 10$^{-14}$", 100.0, 0.0014, -201.0, 0.0028858, 0.930169913, 2.1717, 714.29, 700.0, "http://dx.doi.org/10.1063/1.3291563"], ["Na0.02Pb0.98Te0.75Se0.25", "Polycrystalline", "Melted", 225.0, 0.00198264, 197.0, 0.0019574, 1.636067789, 1.19643, 504.38, 1000.0, "http://dx.doi.org/10.1038/nature09996"], ["CeFe4Sb12", "Polycrystalline", "Combination of melting and powder metallurgy techniques", 204.0, 0.000886, 127.0, 0.0018204, 0.748267895, 1.703, 1128.7, 700.0, "http://dx.doi.org/10.1109/ICT.1996.553263"], ["CaMnO3", "Polycrystalline", "Solid state reaction", 62.0, 0.110571194, -406.81, 0.00014967, 0.089158798, 1.67874, 9.0439, 1000.0, "http://dx.doi.org/10.1016/j.jallcom.2009.08.012"], ["Tl2Cu2SnTe4", "Polycrystalline", "Solid state reaction, vacuum", 121.0, 130.0, 345.0, 9.1558e-08, 7.28576e-05, 0.377, 0.0076923, 300.0, "http://dx.doi.org/10.1021/cm050412c"], ["Zn4Sb3", "Polycrystalline", "Solid state reaction, Ar", 167.0, 0.00328897, 191.811, 0.0011186, 1.044056216, 0.75, 304.05, 700.0, "http://dx.doi.org/10.1039/c0jm02011g"], ["Ca0.9Y0.1MnO3", "Polycrystalline", "Solid state reaction, air", 62.0, 0.015859246, -102.587, 6.6359e-05, NaN, NaN, 63.055, 700.0, "http://dx.doi.org/10.1006/jssc.1995.1384"], ["LiMn2O4", "Polycrystalline", "Solid state reaction (oxalates)", 227.0, 1886.12, -175.031, 1.6243e-09, NaN, NaN, 0.00053019, 300.0, "http://dx.doi.org/10.1039/c2jm16297k"], ["In1.985Ge0.015O3", "Polycrystalline", "Solid state reaction", 206.0, 0.000722981, -46.7607, 0.00030244, 0.009632278, 9.41949, 1383.2, 300.0, "http://dx.doi.org/10.1016/j.ssc.2007.12.033"], ["Ca0.7Tb0.3MnO3", "Polycrystalline", "Solid state reaction", 62.0, 0.00549942, -44.36, 3.5775e-05, 0.00976228, 1.465854004, 181.84, 400.0, "http://dx.doi.org/10.1016/0022-4596(91)90248-G"], ["Ca0.92La0.08MnO3", "Polycrystalline", "Solid state reaction", 62.0, 0.015706625, -140.88, 0.00012635, NaN, NaN, 63.667, 1000.0, "http://www.jmst.org/EN/Y2009/V25/I04/0535"], ["CeFe4Sb12", "Polycrystalline", "Melted, vacuum", 204.0, 0.00130209, 128.846, 0.001275, NaN, NaN, 768.0, 700.0, "http://www.jstor.org/stable/2889796"], ["CuRh0.6Mg0.4O2", "Polycrystalline", "Solid state reaction, air", 166.0, 0.00408, 168.2, 0.00069341, NaN, NaN, 245.1, 1000.0, "http://dx.doi.org/10.1103/PhysRevB.80.115103"], ["La1.85Sr0.15CuO4", "Polycrystalline", "Solid state reaction (O2 atmosphere)", 139.0, 0.00148762, 20.0, 2.6889e-05, NaN, NaN, 672.21, 400.0, "http://dx.doi.org/10.1103/PhysRevLett.69.2975"], ["CaMn6.5Cu0.5O12", "Polycrystalline", "Solid state reaction, air", 194.0, 0.172634, 9.29006, 4.9993e-08, NaN, NaN, 5.7926, 400.0, "http://dx.doi.org/10.1063/1.1687532"], ["CaMn0.98Nb0.02O3", "Polycrystalline", "Ultrasonic spray pyrolysis", 62.0, 0.02, -180.0, 0.000162, 0.01944, 2.5, 50.0, 300.0, "http://dx.doi.org/10.1557/jmr.2011.140"], ["Si0.9Ge0.1", "Nanoparticles", null, 227.0, 0.00302, 242.0, 0.0019392, NaN, NaN, 331.13, 700.0, "Personal communication"], ["Zr0.5Hf0.5NiSn", "Polycrystalline", "Arc-melted, Ar", 216.0, 0.00625721, -208.592, 0.00069537, 0.078795216, 3.53, 159.82, 400.0, "http://dx.doi.org/10.1063/1.1868063"], ["SrNb0.15Ti0.85O3", "Polycrystalline", "Solid state reaction, Ar", 221.0, 0.024425631, -176.694, 0.00012782, 0.041526869, 3.078, 40.941, 1000.0, "http://dx.doi.org/10.1016/j.jallcom.2010.06.195"], ["Fe1.96Ti0.04O3", "Polycrystalline", "Solid state reaction, air", 2.0, 0.09422584, -322.97, 0.0001107, 0.016487796, 4.7, 106130.0, 700.0, "http://dx.doi.org/10.1016/S0925-8388(01)01804-7"], ["CuCr0.98Mg0.02O2", "Polycrystalline", "Solid state reaction", 166.0, 0.196666, 300.0, 4.5763e-05, NaN, NaN, 5.0848, 300.0, "http://dx.doi.org/10.1007/s11664-009-0815-2"], ["Yb14MnSb11", "Single crystal", "Flux (Sn), Ar", 142.0, 0.00232311, 68.7334, 0.00020336, 0.096379224, 0.844, 430.46, 400.0, "http://dx.doi.org/10.1021/cm060261t"], ["Mg2Si0.995Bi0.005", "Polycrystalline", "Mechanochemical, Ar", 225.0, 0.000369, -67.7, 0.0012421, 0.056889344, 6.55, 2710.0, 300.0, "http://dx.doi.org/10.1039/C1JM10827A"], ["Si0.8Ge0.2", "Polycrystalline", "Ball milling, hot-pressed nanopowders", 227.0, 0.001787074, 191.49, 0.0020519, 0.55966257, 2.56641, 559.57, 700.0, "http://dx.doi.org/10.1021/nl8026795"], ["Ca0.98La0.02MnO3", "Polycrystalline", "Solid state reaction", 62.0, 0.041084466, -190.18, 8.8035e-05, NaN, NaN, 24.34, 1000.0, "http://www.jmst.org/EN/Y2009/V25/I04/0535"], ["Fe1.98Ti0.02O3", "Polycrystalline", "Solid state reaction, air", 2.0, 0.179726815, -370.39, 7.6333e-05, NaN, NaN, 55640.0, 700.0, "http://dx.doi.org/10.1016/S0925-8388(01)01804-7"], ["La3Te3.35Sb0.65", "Polycrystalline", "Solid state reaction, Ar", 220.0, 0.00135, -89.9, 0.00059867, 0.176078649, 1.36, 740.74, 400.0, "http://dx.doi.org/10.1103/PhysRevB.81.125205"], ["Zr0.25Hf0.25Ti0.5NiSn", "Polycrystalline", "Arc-melted, Ar", 216.0, 0.00163327, -328.251, 0.0065971, 1.419170654, 3.254, 612.27, 700.0, "http://dx.doi.org/10.1063/1.1868063"], ["Na0.02Pb0.98Te", "Polycrystalline", "Melted", 225.0, 0.000368595, 62.38, 0.0010557, 0.079250912, 3.99643, 2713.0, 300.0, "http://dx.doi.org/10.1038/nature09996"], ["Nd1.4Bi0.6Ru2O7", "Polycrystalline", "Solid state reaction", 227.0, 0.00175816, 23.09, 3.0321e-05, NaN, NaN, 568.78, 400.0, "http://dx.doi.org/10.1016/S0167-577X(01)00317-2"], ["CaYb0.05Mn0.95O3", "Polycrystalline", "Solid state reaction", 62.0, 0.0155708, -168.417, 0.00018216, 0.079617332, 1.60159, 64.223, 700.0, "http://dx.doi.org/10.1109/ICT.2006.331291"], ["CeFe2Co2Sb12", "Polycrystalline", "Melted, vacuum", 204.0, 0.00481344, 134.608, 0.00037643, NaN, NaN, 207.75, 400.0, "http://www.jstor.org/stable/2889796"], ["In1.994Ge0.006O3", "Polycrystalline", "Solid state reaction", 206.0, 0.00168341, -119.305, 0.00084553, 0.242294205, 3.48967, 594.03, 1000.0, "http://dx.doi.org/10.1016/j.ssc.2007.12.033"], ["Sr3Ti1.6Nb0.4O7", "Polycrystalline", "Solid state reaction, Ar", 221.0, 0.001858736, -42.4, 9.6719e-05, 0.005849969, 4.96, 538.0, 300.0, "http://dx.doi.org/10.1063/1.3117943"], ["La0.9Bi0.1NiO3", "Polycrystalline", "Evaporate nitrates (1173 K, air)", 167.0, 0.00608691, -30.79, 1.5575e-05, NaN, NaN, 164.29, 1000.0, "http://dx.doi.org/10.1557/PROC-793-S3.3"], ["Zn0.995Al0.005O", "Polycrystalline", "Solid state reaction, air", 186.0, 0.009120108, -166.107, 0.00030254, 0.015658013, 13.525, 94.881, 700.0, "http://dx.doi.org/10.1039/A602506D"], ["Zn0.9975Al0.0025O", "Polycrystalline", "Solid state reaction, vacuum", 186.0, 0.0504715, -135.054, 3.6138e-05, NaN, NaN, 19.813, 400.0, "http://dx.doi.org/10.1007/s11664-009-0815-2"], ["CaMn6CuO12", "Polycrystalline", "Solid state reaction, air", 194.0, 0.101057, -19.922, 3.9273e-07, NaN, NaN, 9.8954, 400.0, "http://dx.doi.org/10.1063/1.1687532"], ["CaMn0.82Ru0.18O3", "Polycrystalline", "Solid state reaction", 62.0, 0.00403027, -55.87, 7.7458e-05, NaN, NaN, 248.12, 700.0, "http://dx.doi.org/10.1016/S0025-5408(02)00997-2"], ["Zn4Sb3", "Polycrystalline", "Solid state reaction, Ar", 167.0, 0.00212594, 126.887, 0.00075733, 0.298944741, 0.76, 470.38, 300.0, "http://dx.doi.org/10.1039/c0jm02011g"], ["CuRh0.9Mg0.1O2", "Polycrystalline", "Solid state reaction, air", 166.0, 0.00392099, 203.027, 0.0010513, 0.073515711, 10.0099, 255.04, 700.0, "http://dx.doi.org/10.1109/ICT.2006.331289"], ["Fe1.96Sn0.04O3", "Polycrystalline", "Solid state reaction, air", 167.0, 0.263429643, -335.5, 4.273e-05, 0.002770165, 6.17, 37961.0, 400.0, "http://dx.doi.org/10.1016/S0925-8388(01)01804-7"], ["La1.9Sr0.1CuO4", "Polycrystalline", "Solid state reaction (O2 atmosphere)", 64.0, 0.00280286, 54.72, 0.00010684, NaN, NaN, 356.78, 300.0, "http://dx.doi.org/10.1103/PhysRevLett.69.2975"], ["Ca3AlSb3", "Polycrystalline", "Solid state reaction, Ar", 62.0, 1.199, 165.0, 2.2706e-06, 0.000469788, 1.45, 0.83403, 300.0, "http://dx.doi.org/10.1039/c0ee00517g"], ["Mo6Te7S", "Polycrystalline", "Solid state reaction, vacuum", 148.0, 0.000833, 21.1078, 5.3486e-05, 0.011602871, 4.60973, 1200.5, 1000.0, "http://dx.doi.org/10.1016/S0925-8388(02)01002-2"], ["Mg1.9Ca0.1Si", "Polycrystalline", "Melted, Ar", 225.0, 0.002141, -74.0, 0.00025577, 0.021767518, 4.7, 467.07, 400.0, "http://dx.doi.org/10.1016/j.jallcom.2007.09.101"], ["Ca0.9Pb0.1MnO3", "Polycrystalline", "Solid state reaction, air", 62.0, 0.06050229, -277.092, 0.0001269, NaN, NaN, 16.528, 700.0, "http://dx.doi.org/10.1006/jssc.1995.1384"], ["Ca2.85Na0.15AlSb3", "Polycrystalline", "Solid state reaction, Ar", 62.0, 0.0122, 215.0, 0.00037889, 0.315744536, 0.84, 81.967, 700.0, "http://dx.doi.org/10.1039/c0ee00517g"], ["La0.05Ca2.85Co3.8O8.55", "Polycrystalline", "Sol-gel, air", 12.0, 0.02510973, 88.58, 3.1249e-05, NaN, NaN, 39.825, 700.0, "http://dx.doi.org/10.1016/S0038-1098(02)00555-0"], ["Ba8Ga16Ge30", "Single crystal", "Czochralski method, argon", 223.0, 0.001996, -200.0, 0.002004, 1.401404207, 1.43, 501.0, 1000.0, "http://dx.doi.org/10.1063/1.2163979"], ["CaYb0.05Mn0.95O3", "Polycrystalline", "Solid state reaction", 62.0, 0.0106095, -124.72, 0.00014661, 0.039848239, 1.47173, 94.255, 400.0, "http://dx.doi.org/10.1109/ICT.2006.331291"], ["Mg2Si0.993Bi0.007", "Polycrystalline", "Mechanochemical, Ar", 225.0, 0.000569, -125.0, 0.002746, 0.436870906, 4.4, 1757.5, 700.0, "http://dx.doi.org/10.1039/C1JM10827A"], ["Mo6Te7S", "Polycrystalline", "Solid state reaction, vacuum", 148.0, 0.000817, 13.9768, 2.3911e-05, 0.004207081, 3.97842, 1224.0, 700.0, "http://dx.doi.org/10.1016/S0925-8388(02)01002-2"], ["SrTi0.8Nb0.2O3", "Polycrystalline", "Solid state reaction, Ar", 140.0, 0.001451379, -52.14, 0.00018731, 0.005392806, 10.42, 689.0, 300.0, "http://dx.doi.org/10.1063/1.3117943"], ["CaMnO3", "Polycrystalline", "Solid state reaction, air", 62.0, 0.087496719, -192.833, 4.2498e-05, 0.012337283, 3.4447, 11.429, 1000.0, "http://dx.doi.org/10.1006/jssc.1995.1384"], ["Nd2Ru2O7", "Polycrystalline", "Solid state reaction", 227.0, 2.0, 210.0, 2.205e-06, NaN, NaN, 0.5, 300.0, null], ["NdBiRu2O7", "Polycrystalline", "Solid state reaction", 227.0, 0.00153071, 35.44, 8.2074e-05, NaN, NaN, 653.29, 1000.0, "http://dx.doi.org/10.1016/S0167-577X(01)00317-2"], ["CuCr0.98Mg0.02O2", "Polycrystalline", "Solid state reaction, air", 166.0, 0.232176, 403.782, 7.0223e-05, 0.014529805, 4.833, 4.3071, 1000.0, "http://dx.doi.org/10.1109/ICT.2006.331288"], ["Cu2Se", "Polycrystalline", "Melted, vacuum", 225.0, 0.0042, 201.0, 0.00096193, 0.735901639, 0.915, 238.1, 700.0, "http://dx.doi.org/10.1038/nmat3275"], ["Zn0.98Al0.02O", "Polycrystalline", "Solid state reaction, air", 186.0, 0.001202264, -137.914, 0.001582, 0.011779875, 40.29, 778.7, 300.0, "http://dx.doi.org/10.1039/A602506D"], ["Fe0.978Co0.00196Si1.96Y0.12O0.18", "Polycrystalline", "Arc-melted, Ar", 64.0, 0.0214, -68.0, 2.1607e-05, 0.006710396, 3.22, 46.729, 1000.0, "http://dx.doi.org/10.1016/j.jallcom.2005.04.060"], ["Li0.0024Ni0.9976O", "Polycrystalline", "Solid state reaction", 225.0, 0.262887397, 249.75, 2.3727e-05, 0.001458067, 11.391, 3.8039, 700.0, "http://dx.doi.org/10.1143/JJAP.38.L1336"], ["Ba0.8Sr0.2PbO3", "Polycrystalline", "Solid state reaction (under oxygen)", 74.0, 0.000476044, -30.29, 0.00019271, 0.023313772, 3.30636, 2100.6, 400.0, "http://dx.doi.org/10.1023/A:1018515223271"], ["CeFe2.5Co1.5Sb12", "Polycrystalline", "Melted, vacuum", 204.0, 0.0027419, 104.331, 0.00039699, NaN, NaN, 364.71, 300.0, "http://www.jstor.org/stable/2889796"], ["NbCoSn", "Single crystal", "Floating zone melting", 216.0, 0.00259029, -177.53, 0.0012167, 0.122572444, 9.92664, 386.06, 1000.0, "http://dx.doi.org/10.1063/1.2828713"], ["Ti0.95Nb0.05NiSn", "Polycrystalline", "Arc-melted, vacuum", 216.0, 0.000725805, -142.549, 0.0027997, 0.509801867, 5.4917, 1377.8, 1000.0, "http://dx.doi.org/10.1016/j.jallcom.2008.02.041"], ["La3Te3.65Sb0.35", "Polycrystalline", "Solid state reaction, Ar", 220.0, 0.00187, -87.2, 0.00040662, 0.143755415, 1.98, 534.76, 700.0, "http://dx.doi.org/10.1103/PhysRevB.81.125205"], ["La0.95Sr0.05CoO3", "Polycrystalline", "Solid state reaction", 15.0, 0.015958791, 214.7, 0.00028884, 0.048140749, 1.8, 62.661, 300.0, "http://dx.doi.org/10.1016/j.jssc.2008.08.078"], ["Zn0.97Al0.025Ti0.005O", "Polycrystalline", "Solid state reaction, air", 186.0, 0.033823549, -170.775, 8.6224e-05, NaN, NaN, 29.565, 700.0, "http://dx.doi.org/10.1016/j.jeurceramsoc.2006.04.012"], ["Ca0.98Bi0.02Mn0.98Nb0.02O3", "Polycrystalline", "Solid state reaction", 62.0, 0.026637901, -205.16, 0.00015802, 0.091024352, 1.73598, 37.54, 1000.0, "http://dx.doi.org/10.1016/j.jallcom.2009.08.012"], ["Fe0.978Co0.00196Si1.96Y0.12O0.18", "Polycrystalline", "Arc-melted, Ar", 64.0, 0.0518, -222.0, 9.5143e-05, 0.0225, 2.96, 19.305, 700.0, "http://dx.doi.org/10.1016/j.jallcom.2005.04.060"], ["Mg2Si0.999Bi0.001", "Polycrystalline", "Mechanochemical, Ar", 225.0, 0.001446, -151.0, 0.0015768, 0.055522276, 8.52, 691.56, 300.0, "http://dx.doi.org/10.1039/C1JM10827A"], ["Na0.02Pb0.98Te0.85Se0.15", "Polycrystalline", "Melted", 225.0, 0.00205455, 204.0, 0.0020256, 1.703161584, 1.18929, 486.72, 1000.0, "http://dx.doi.org/10.1038/nature09996"], ["SrMn0.96Mo0.04O3", "Polycrystalline", "Solid state reaction, air", 194.0, 0.0154019, -110.28, 7.8962e-05, NaN, NaN, 64.927, 300.0, "http://dx.doi.org/10.1016/j.progsolidstchem.2007.01.027"], ["Cr1.3Mo6S8", "Polycrystalline", "Solid state reaction, vacuum", 2.0, 0.000551923, 27.071, 0.00013278, 0.025225214, 2.1055, 1811.8, 400.0, "http://dx.doi.org/10.1007/s11664-009-0975-0"], ["Ca0.9Bi0.1Mn0.9Nb0.1O3", "Polycrystalline", "Solid state reaction", 62.0, 0.014545545, -172.3, 0.0002041, 0.120991889, 1.6869, 68.75, 1000.0, "http://dx.doi.org/10.1016/j.jallcom.2009.08.012"], ["Ca0.7Ho0.3MnO3", "Polycrystalline", "Solid state reaction", 11.0, 0.00511856, -43.69, 3.7294e-05, 0.00521868, 2.143851851, 195.37, 300.0, "http://dx.doi.org/10.1016/0022-4596(91)90248-G"], ["SrNd0.17Ti0.83O3", "Polycrystalline", "Solid state reaction, air", 221.0, 0.002597403, -32.5, 4.0666e-05, 0.00197087, 6.19, 385.0, 300.0, "http://dx.doi.org/10.1007/978-3-540-88201-5_24"], ["CuRh0.9Mg0.1O2", "Polycrystalline", "Solid state reaction, air", 166.0, 0.00248814, 138.814, 0.00077445, NaN, NaN, 401.91, 300.0, "http://dx.doi.org/10.1109/ICT.2006.331289"], ["Mg1.9Ca0.1Si", "Polycrystalline", "Melted, Ar", 225.0, 0.002751, -130.0, 0.00061432, 0.113164591, 3.8, 363.5, 700.0, "http://dx.doi.org/10.1016/j.jallcom.2007.09.101"], ["Ti0.95Nb0.05NiSn", "Polycrystalline", "Arc-melted, vacuum", 216.0, 0.000350664, -96.2097, 0.0026396, 0.113786134, 6.9595, 2851.7, 300.0, "http://dx.doi.org/10.1016/j.jallcom.2008.02.041"], ["Zr0.99Nb0.01NiSn", "Polycrystalline", "Arc-melted, vacuum", 216.0, 0.001240347, -189.025, 0.0028807, 0.140320851, 8.2117, 806.23, 400.0, "http://dx.doi.org/10.1016/j.jallcom.2008.02.041"], ["Ca3Co4O9", "Polycrystalline", "Solid state reaction, air", 12.0, 0.01122, 121.0, 0.00013049, 0.02747162, 1.9, 89.127, 400.0, "http://dx.doi.org/10.1063/1.1480115"], ["Bi92Sb8", "Polycrystalline", "Melted, vacuum", 166.0, 0.000155432, -69.3, 0.0030897, NaN, NaN, 6433.7, 400.0, "http://dx.doi.org/10.1016/j.jpcs.2004.01.010"], ["Ca0.98La0.02MnO3", "Polycrystalline", "Solid state reaction", 62.0, 0.065049112, -224.12, 7.7218e-05, NaN, NaN, 15.373, 700.0, "http://www.jmst.org/EN/Y2009/V25/I04/0535"], ["CaMnO3", "Polycrystalline", "Solid state reaction, air", 62.0, 0.0285342, -357.564, 0.00044807, 0.008282179, 16.23, 35.046, 300.0, "http://dx.doi.org/10.1103/PhysRevB.60.14057"], ["La0.99Sr0.01CoO3", "Polycrystalline", "Solid state reaction", 15.0, 0.000950605, 18.56, 3.6237e-05, NaN, NaN, 1052.0, 1000.0, "http://dx.doi.org/10.1016/j.jssc.2008.08.078"], ["CaMnO3", "Polycrystalline", "Solid state reaction", 62.0, 50.0, -462.97, 4.2868e-07, NaN, NaN, 0.02, 400.0, "http://www.jmst.org/EN/Y2009/V25/I04/0535"], ["CaMn6.5Cu0.5O12", "Polycrystalline", "Solid state reaction, air", 194.0, 0.513021, 32.5598, 2.0665e-07, NaN, NaN, 1.9492, 300.0, "http://dx.doi.org/10.1063/1.1687532"], ["NdBiRu2O7", "Polycrystalline", "Solid state reaction", 227.0, 0.00134069, 30.25, 6.8271e-05, NaN, NaN, 745.88, 700.0, "http://dx.doi.org/10.1016/S0167-577X(01)00317-2"], ["Zr0.5Hf0.5NiSn1.994Sb0.006", "Polycrystalline", "Arc-melted, Ar", 216.0, 0.0012526, -237.0, 0.0044842, 0.678, 2.645541521, 798.34, 400.0, "http://dx.doi.org/10.1016/j.jallcom.2004.05.078"], ["LiMn2O4", "Polycrystalline", "Solid state reaction, air", 227.0, 1.16732, -30.1768, 7.8011e-08, NaN, NaN, 0.85666, 700.0, "http://dx.doi.org/10.1063/1.1687532"], ["CaGd0.94Mn0.06O3", "Polycrystalline", "Co-precipitation", 62.0, 0.014545455, -104.27, 7.4752e-05, 0.00787002, 2.84951, 68.75, 300.0, "http://dx.doi.org/10.1111/j.1551-2916.2010.03673.x"], ["Ca0.96La0.04MnO3", "Polycrystalline", "Solid state reaction", 62.0, 0.015255507, -123.59, 0.00010012, NaN, NaN, 65.55, 300.0, "http://www.jmst.org/EN/Y2009/V25/I04/0535"], ["Cu2Se", "Polycrystalline", "Melted, vacuum", 225.0, 0.00161, 107.0, 0.00071112, 0.273506928, 1.04, 621.12, 400.0, "http://dx.doi.org/10.1038/nmat3274"], ["Mg2Si", "Polycrystalline", "Melted, Ar", 225.0, 0.003802, -267.0, 0.001875, 0.403854651, 3.25, 263.02, 700.0, "http://dx.doi.org/10.1016/j.jallcom.2007.09.101"], ["Ba0.6Sr0.4PbO3", "Polycrystalline", "Solid state reaction (under oxygen)", 62.0, 0.00130601, -42.0, 0.00013507, 0.017568967, 2.30636, 765.69, 300.0, "http://dx.doi.org/10.1023/A:1018515223271"], ["Si0.8Ge0.2", "Nanoparticles", null, 227.0, 0.001495, 137.0, 0.0012555, NaN, NaN, 668.9, 300.0, "Personal communication"], ["Fe1.98Sn0.02O3", "Polycrystalline", "Solid state reaction, air", 167.0, 0.515440005, -413.39, 3.3155e-05, NaN, NaN, 19401.0, 400.0, "http://dx.doi.org/10.1016/S0925-8388(01)01804-7"], ["Ti0.99Nb0.01NiSn", "Polycrystalline", "Arc-melted, vacuum", 216.0, 0.001142318, -172.594, 0.0026077, 0.414473123, 6.2917, 875.41, 1000.0, "http://dx.doi.org/10.1016/j.jallcom.2008.02.041"], ["CaMn0.96Ru0.04O3", "Polycrystalline", "Solid state reaction", 62.0, 0.0126982, -152.89, 0.00018409,
