Repository: richardxie1119/MatRec

File: ucsb_thermoelectrics.json (part 5 of 5)
3.2316e-07, NaN, NaN, 22.42, 400.0, "http://www.jstor.org/stable/2889796"], ["Zr0.15Hf0.15Ti0.7NiSn", "Polycrystalline", "Arc-melted, Ar", 216.0, 0.0016849, -260.931, 0.0040409, NaN, NaN, 593.51, 700.0, "http://dx.doi.org/10.1016/j.jallcom.2004.05.078"], ["In0.25Co4Sb12", "Polycrystalline", "Solid state reaction", 204.0, 0.00134137, -247.94, 0.0045828, 0.809426937, 2.26473, 745.51, 400.0, "http://dx.doi.org/10.1021/cm052055b"], ["Ca0.96Bi0.04Mn0.96Nb0.04O3", "Polycrystalline", "Solid state reaction", 62.0, 0.008864209, -91.19, 9.3801e-05, 0.012410311, 2.2675, 112.81, 300.0, "http://dx.doi.org/10.1016/j.jallcom.2009.08.012"], ["WO2.9", "Polycrystalline", "Spark plasma sintering", 10.0, 0.00105367, -45.45, 0.00019604, 0.039515646, 3.4727, 949.06, 700.0, "Personal communication"], ["Ca0.98Bi0.02Mn0.98Nb0.02O3", "Polycrystalline", "Solid state reaction", 62.0, 0.021537238, -119.21, 6.5979e-05, 0.011603063, 2.27454, 46.431, 400.0, "http://dx.doi.org/10.1016/j.jallcom.2009.08.012"], ["Zr0.5Hf0.5NiSn1.998Sb0.002", "Polycrystalline", "Arc-melted, Ar", 216.0, 0.002168, -281.0, 0.0036421, 0.537, 2.712932995, 461.25, 400.0, "http://dx.doi.org/10.1016/j.jallcom.2004.05.078"], ["CaGd0.98Mn0.02O3", "Polycrystalline", "Co-precipitation", 62.0, 0.022105261, -227.92, 0.000235, NaN, NaN, 45.238, 700.0, "http://dx.doi.org/10.1111/j.1551-2916.2010.03673.x"], ["CeFe3.5Co0.5Sb14", "Polycrystalline", "Combination of melting and powder metallurgy techniques", 204.0, 0.00107, 158.0, 0.0023331, 0.6558871, 2.49, 934.58, 700.0, "http://dx.doi.org/10.1109/ICT.1996.553263"], ["SrTi0.8Nb0.2O3", "Polycrystalline", "Solid state reaction, Ar", 140.0, 0.001709402, -110.0, 0.00070785, 0.100710366, 4.92, 585.0, 700.0, "http://dx.doi.org/10.1063/1.3117943"], ["W0.9O2.7Co0.2O0.3", "Polycrystalline", "Solid state reaction", 2.0, 561.0255547, 103.833, 1.9217e-09, NaN, NaN, 0.0017825, 300.0, "http://dx.doi.org/10.1007/s10854-011-0574-8"], ["CeFe1.5Co2.5Sb12", "Polycrystalline", "Melted, vacuum", 204.0, 0.00397477, -89.9103, 0.00020338, NaN, NaN, 251.59, 1000.0, "http://www.jstor.org/stable/2889796"], ["LiMn2O4", "Polycrystalline", "Solid state reaction, air", 227.0, 1720.91, -55.6808, 1.8016e-10, NaN, NaN, 0.00058109, 300.0, "http://dx.doi.org/10.1063/1.1687532"], ["CaMn0.94Ru0.06O3", "Polycrystalline", "Solid state reaction", 62.0, 0.00660169, -101.6, 0.00015635, NaN, NaN, 151.48, 400.0, "http://dx.doi.org/10.1016/S0025-5408(02)00997-2"], ["NaCo2O4", "Polycrystalline", "Solid state reaction, air", 194.0, 0.0034, 161.0, 0.00076238, 0.254977376, 2.093, 294.12, 700.0, "http://dx.doi.org/10.1143/JJAP.40.4644"], ["YBiRu2O7", "Polycrystalline", "Solid state reaction", 227.0, 0.001901516, 17.15, 1.546e-05, NaN, NaN, 514.61, 700.0, "http://dx.doi.org/10.1016/S0038-1098(03)00080-2"], ["CuCrO2", "Polycrystalline", "Solid state reaction, air", 166.0, 3.4081, 633.893, 1.179e-05, 0.001689722, 4.8843, 0.29342, 700.0, "http://dx.doi.org/10.1109/ICT.2006.331288"], ["Zn0.9975Al0.0025O", "Polycrystalline", "Solid state reaction, vacuum", 186.0, 0.041277, -180.753, 7.9152e-05, NaN, NaN, 24.227, 700.0, "http://dx.doi.org/10.1007/s11664-009-0815-2"], ["Ba8Ga16Sn30", "Polycrystalline", "Melted, Ar", 223.0, 0.0115, -233.0, 0.00047208, NaN, NaN, 86.957, 400.0, "http://dx.doi.org/10.1109/ICT.1999.843362"], ["Zr0.5Hf0.5NiSn", "Polycrystalline", "Arc-melted, Ar", 216.0, 0.00236129, -237.912, 0.0023971, 0.539, 3.113096927, 423.5, 700.0, "http://dx.doi.org/10.1016/j.jallcom.2004.05.078"], ["La2.74Te4", "Polycrystalline", "Solid state reaction, Ar", 220.0, 0.00639, -215.0, 0.0007234, 0.810073831, 0.893, 156.49, 1000.0, "http://dx.doi.org/10.1103/PhysRevB.81.125205"], ["Zn0.99Al0.01O", "Polycrystalline", "Solid state reaction, vacuum", 186.0, 0.00709234, -117.177, 0.0001936, NaN, NaN, 141.0, 400.0, "http://dx.doi.org/10.1007/s11664-009-0815-2"], ["Bi1.2S1.2Ti2S4", "Polycrystalline", "Solid-liquid-vapor reaction, vacuum", NaN, 0.000499, -54.85, 0.00060291, 0.100068103, 2.41, 2004.0, 400.0, "http://dx.doi.org/10.3390/ma3042606"], ["Mn1.3Mo6S8", "Polycrystalline", "Solid state reaction, vacuum", 148.0, 0.000961538, 57.4673, 0.00034346, 0.119165632, 2.8822, 1040.0, 1000.0, "http://dx.doi.org/10.1007/s11664-009-0975-0"], ["Zn0.99Al0.01O", "Polycrystalline", "Solid state reaction, air", 186.0, 0.003981072, -182.219, 0.00083404, 0.043166624, 13.525, 200.35, 700.0, "http://dx.doi.org/10.1039/A602506D"], ["CuCr0.99Mg0.01O2", "Polycrystalline", "Solid state reaction, air", 166.0, 1.75771, 444.688, 1.125e-05, 0.000702824, 6.4029, 0.56892, 400.0, "http://dx.doi.org/10.1109/ICT.2006.331288"], ["La3Te3.8Sb0.2", "Polycrystalline", "Solid state reaction, Ar", 220.0, 0.00053, -45.0, 0.00038208, 0.047719668, 2.402, 1886.8, 300.0, "http://dx.doi.org/10.1103/PhysRevB.81.125205"], ["Ca0.98La0.02MnO3", "Polycrystalline", "Solid state reaction", 62.0, 0.046114613, -201.71, 8.8228e-05, NaN, NaN, 21.685, 300.0, "http://www.jmst.org/EN/Y2009/V25/I04/0535"], ["Ca2.7Bi0.3Co4O9", "Polycrystalline", "Solid state reaction, air", 12.0, 0.009095, 169.0, 0.00031403, 0.10991039, 2.0, 109.95, 700.0, "http://dx.doi.org/10.1063/1.1480115"], ["La0.8Sr0.2CoO3", "Polycrystalline", "Solid state reaction", 15.0, 0.000597035, 5.52, 5.1036e-06, NaN, NaN, 1674.9, 1000.0, "http://dx.doi.org/10.1016/j.jssc.2008.08.078"], ["In0.05Co4Sb12", "Polycrystalline", "Solid state reaction", 204.0, 0.00843493, -334.67, 0.0013279, 0.594360115, 1.56386, 118.55, 700.0, "http://dx.doi.org/10.1021/cm052055b"], ["CaMn0.98Nb0.02O3", "Polycrystalline", "Ultrasonic spray pyrolysis", 62.0, 0.0215409, -203.88, 0.00019296, 0.03719487, 2.07513, 46.423, 400.0, "http://dx.doi.org/10.1557/jmr.2011.140"], ["Ba8Ga16Ge30", "Polycrystalline", "Melted, Ar", 223.0, 0.00141, -186.0, 0.0024536, NaN, NaN, 709.22, 700.0, "http://dx.doi.org/10.1109/ICT.1999.843362"], ["W0.9O2.7Co0.2O0.3", "Polycrystalline", "Solid state reaction", 2.0, 52.08251954, 121.603, 2.8392e-08, NaN, NaN, 0.0192, 700.0, "http://dx.doi.org/10.1007/s10854-011-0574-8"], ["Ba8Ga16Ge30", "Polycrystalline", "Arc melting", 223.0, 0.00463, 288.0, 0.0017914, 0.627006479, 2.0, 215.98, 700.0, "http://dx.doi.org/10.1109/ICT.2002.1190269"], ["CuCr0.95Mg0.05O2", "Polycrystalline", "Solid state reaction, air", 166.0, 0.0546485, 241.265, 0.00010651, 0.0047257, 9.0158, 18.299, 400.0, "http://dx.doi.org/10.1109/ICT.2006.331288"], ["CuRh0.96Mg0.04O2", "Polycrystalline", "Solid state reaction, air", 166.0, 0.0112, 187.8, 0.0003149, NaN, NaN, 89.286, 400.0, "http://dx.doi.org/10.1103/PhysRevB.80.115103"], ["Zn0.9975Al0.0025O", "Polycrystalline", "Microwave solvothermal, air", 186.0, 0.296735905, -210.0, 1.4862e-05, 0.001603781, 2.78, 3.37, 300.0, "http://dx.doi.org/10.1021/nl202439h"], ["Ag0.15Sb0.15Te1.15Ge0.85", "Single crystal", "Melted", 166.0, 0.000849855, 122.16, 0.001756, 0.458771734, 1.53108, 1176.7, 400.0, "http://dx.doi.org/10.1201/9781420049718.ch22"], ["In1.9Ge0.1O3", "Polycrystalline", "Solid state reaction", 206.0, 0.0017302, -93.2129, 0.00050218, 0.108354634, 3.24419, 577.97, 700.0, "http://dx.doi.org/10.1016/j.ssc.2007.12.033"], ["Zr0.4Hf0.4Ti0.2NiSn", "Polycrystalline", "Arc-melted, Ar", 216.0, 0.00511455, -233.589, 0.0010668, 0.127573719, 3.345, 195.52, 400.0, "http://dx.doi.org/10.1063/1.1868063"], ["Li0.0242Ni0.9758O", "Polycrystalline", "Solid state reaction", 225.0, 0.012343256, 102.59, 8.5269e-05, 0.009093419, 3.75078, 81.016, 400.0, "http://dx.doi.org/10.1143/JJAP.38.L1336"], ["Ca0.7Tb0.3MnO3", "Polycrystalline", "Solid state reaction", 62.0, 0.00607036, -46.31, 3.5322e-05, 0.00488322, 2.170001556, 164.73, 300.0, "http://dx.doi.org/10.1016/0022-4596(91)90248-G"], ["TiNiSn", "Polycrystalline", "Magnetic levitation induction furnace", 216.0, 0.0075, -200.0, 0.00053333, 0.020725389, 7.72, 133.33, 300.0, "http://dx.doi.org/10.1063/1.4765358"], ["Sr0.8La0.2TiO3", "Polycrystalline", "Solid state reaction, Ar", 221.0, 0.002380618, -158.0, 0.0010486, NaN, NaN, 420.06, 1000.0, "http://dx.doi.org/10.1016/S0925-8388(02)00972-6"], ["Ba8Ga16Ge30", "Single crystal", "Czochralski method, argon", 223.0, 0.001418, -150.0, 0.0015867, 0.711999566, 1.56, 705.22, 700.0, "http://dx.doi.org/10.1063/1.2163979"], ["CsBi4Te6", "Single crystal", "Melted, air", 12.0, 0.000774, 105.3, 0.0014326, NaN, NaN, 1292.0, 300.0, "http://dx.doi.org/10.1126/science.287.5455.1024"], ["Fe1.94Ti0.06O3", "Polycrystalline", "Solid state reaction, air", 2.0, 0.057563565, -294.72, 0.00015089, 0.045042023, 3.35, 173720.0, 1000.0, "http://dx.doi.org/10.1016/S0925-8388(01)01804-7"], ["Zn4Sb3", "Polycrystalline", "Solid state reaction, Ar", 167.0, 0.0024668, 155.085, 0.000975, 0.524900307, 0.743, 405.38, 400.0, "http://dx.doi.org/10.1039/c0jm02011g"], ["In1.9Ge0.1O3", "Polycrystalline", "Solid state reaction", 206.0, 0.00132139, -53.2639, 0.0002147, 0.00940658, 6.84738, 756.78, 300.0, "http://dx.doi.org/10.1016/j.ssc.2007.12.033"], ["Yb14MnSb11", "Single crystal", "Flux (Sn), Ar", 142.0, 0.00203961, 56.4516, 0.00015624, 0.055801689, 0.84, 490.29, 300.0, "http://dx.doi.org/10.1021/cm060261t"], ["BaPbO3", "Polycrystalline", "Solid state reaction (under oxygen)", 74.0, 0.000526685, -33.62, 0.00021455, 0.029357635, 5.11561, 1898.7, 700.0, "http://dx.doi.org/10.1023/A:1018515223271"], ["In0.05Co4Sb12", "Polycrystalline", "Solid state reaction", 204.0, 0.00597571, -279.86, 0.0013106, 0.188435535, 2.08661, 167.34, 300.0, "http://dx.doi.org/10.1021/cm052055b"], ["SrNd0.24Ti0.76O3", "Polycrystalline", "Solid state reaction, air", 221.0, 0.001808318, -31.5, 5.4871e-05, 0.004149068, 5.29, 553.0, 400.0, "http://dx.doi.org/10.1007/978-3-540-88201-5_24"], ["Y0.5Bi1.5Ru2O7", "Polycrystalline", "Solid state reaction", 227.0, 0.00101116, 21.46, 4.5545e-05, NaN, NaN, 968.79, 400.0, "http://dx.doi.org/10.1016/S0038-1098(03)00080-2"], ["Ca3Co4O9", "Polycrystalline", "Sol-gel, air", 12.0, 0.041030186, 58.0016, 8.1993e-06, NaN, NaN, 24.372, 400.0, "http://dx.doi.org/10.1016/S0038-1098(02)00555-0"], ["CaMn0.98Nb0.02O3", "Polycrystalline", "Ultrasonic spray pyrolysis", 62.0, 0.028358, -234.57, 0.00019404, 0.083293437, 1.63069, 35.263, 700.0, "http://dx.doi.org/10.1557/jmr.2011.140"], ["AgCrSe2", "Polycrystalline", "Solid state reaction, sealed", 160.0, 0.0402203, 300.119, 0.00022395, 0.224057186, 0.3998, 24.863, 400.0, "http://dx.doi.org/10.1021/cm200581k"], ["Ca0.9Y0.1MnO3", "Polycrystalline", "Solid state reaction, air", 62.0, 0.017755745, -86.6384, 4.2275e-05, NaN, NaN, 56.32, 300.0, "http://dx.doi.org/10.1006/jssc.1995.1384"], ["Ba0.6Sr0.4PbO3", "Polycrystalline", "Solid state reaction (under oxygen)", 62.0, 0.00117492, -65.77, 0.00036816, 0.105399534, 2.44509, 851.12, 700.0, "http://dx.doi.org/10.1023/A:1018515223271"], ["Sb2Te3", "Single crystal", "Melted", 166.0, 0.00019, 38.0, 0.00076, 0.0675, 3.377777778, 5263.2, 300.0, "http://dx.doi.org/10.1201/9781420049718.ch19"], ["In0.2Co4Sb12", "Polycrystalline", "Solid state reaction", 204.0, 0.00174818, -248.19, 0.0035235, 0.677502412, 2.08031, 572.02, 400.0, "http://dx.doi.org/10.1021/cm052055b"], ["Mn1.3Mo6S8", "Polycrystalline", "Solid state reaction, vacuum", 148.0, 0.000877885, 47.6766, 0.00025892, 0.077021527, 2.3532, 1139.1, 700.0, "http://dx.doi.org/10.1007/s11664-009-0975-0"], ["In0.3Co4Sb12", "Polycrystalline", "Solid state reaction", 204.0, 0.00228108, -278.47, 0.0033995, 1.181566055, 2.014, 438.39, 700.0, "http://dx.doi.org/10.1021/cm052055b"], ["Ca0.9Y0.1MnO3", "Polycrystalline", "Solid state reaction", 11.0, 0.00710372, -135.59, 0.0002588, 0.158857, 1.629157717, 140.77, 1000.0, "http://dx.doi.org/10.1016/0022-4596(91)90248-G"], ["Ca3Co4O9", "Polycrystalline", "Solid state reaction, air", 12.0, 0.01067, 117.0, 0.00012829, 0.019244142, 2.0, 93.721, 300.0, "http://dx.doi.org/10.1063/1.1480115"], ["Bi2Ru2O7", "Polycrystalline", "Solid state reaction", 227.0, 0.00049075, -1.64, 5.4624e-07, NaN, NaN, 1883.0, 400.0, "http://dx.doi.org/10.1016/S0038-1098(03)00080-2"], ["Pr0.5Ca0.5MnO3", "Polycrystalline", "Solid state reaction, air", 62.0, 0.0127386, -23.7587, 4.4312e-06, NaN, NaN, 78.502, 1000.0, "http://dx.doi.org/10.1063/1.1687532"], ["Ca0.9Tb0.1MnO3", "Polycrystalline", "Solid state reaction", 62.0, 0.0183962, -130.04, 9.1916e-05, 0.049893485, 1.84225, 54.359, 1000.0, "http://dx.doi.org/10.1063/1.2362922"], ["CaMnO3", "Polycrystalline", "Solid state reaction", 62.0, 5.007604258, -572.04, 6.5346e-06, NaN, NaN, 0.1997, 300.0, "http://dx.doi.org/10.1016/j.jallcom.2009.08.012"], ["ZrNiSn0.98Sb0.02", "Polycrystalline", "Arc melted, Ar", 216.0, 0.000598, -113.0, 0.0021353, 0.075362975, 8.5, 1672.2, 300.0, "http://dx.doi.org/10.1016/j.jallcom.2006.02.075"], ["Sr0.9Y0.1TiO3", "Polycrystalline", "Solid state reaction, air", 221.0, 0.00344, -185.3, 0.00099814, 0.139739901, 5.0, 290.7, 700.0, "http://jjap.jsap.jp/link?JJAP/43/L540/"], ["Fe0.998Co0.002Si2", "Polycrystalline", "Arc-melted, Ar", 64.0, 0.026, -183.0, 0.0001288, 0.009648228, 5.34, 38.462, 400.0, "http://dx.doi.org/10.1016/j.jallcom.2005.04.060"], ["Fe1.96Sn0.04O3", "Polycrystalline", "Solid state reaction, air", 167.0, 0.107489318, -317.81, 9.3968e-05, 0.015587038, 4.22, 93033.0, 700.0, "http://dx.doi.org/10.1016/S0925-8388(01)01804-7"], ["CuRh0.96Mg0.04O2", "Polycrystalline", "Solid state reaction, air", 166.0, 0.0137, 232.0, 0.00039288, NaN, NaN, 72.993, 700.0, "http://dx.doi.org/10.1103/PhysRevB.80.115103"], ["Fe1.98Sn0.02O3", "Polycrystalline", "Solid state reaction, air", 167.0, 0.162304991, -374.57, 8.6444e-05, NaN, NaN, 61612.0, 1000.0, "http://dx.doi.org/10.1016/S0925-8388(01)01804-7"], ["Ca0.9Yb0.1MnO3", "Polycrystalline", "Solid state reaction", 62.0, 0.00599057, -123.85, 0.00025604, 0.111359887, 1.60943, 166.93, 700.0, "http://dx.doi.org/10.1063/1.2362922"], ["Yb1.4Bi0.6Ru2O7", "Polycrystalline", "Solid state reaction", 227.0, 0.00321831, 17.72, 9.7548e-06, NaN, NaN, 310.72, 400.0, "http://dx.doi.org/10.1016/S0167-577X(01)00317-2"], ["Bi92Sb8", "Polycrystalline", "Melted, vacuum", 166.0, 0.000160849, -81.3, 0.0041137, NaN, NaN, 6217.0, 300.0, "http://dx.doi.org/10.1016/j.jpcs.2004.01.010"], ["Fe1.96Sn0.04O3", "Polycrystalline", "Solid state reaction, air", 167.0, 0.467457917, -364.5, 2.8421e-05, 0.001246546, 6.84, 21392.0, 300.0, "http://dx.doi.org/10.1016/S0925-8388(01)01804-7"], ["Ca0.9Sn0.1MnO3", "Polycrystalline", "Solid state reaction, air", 62.0, 0.478677319, -145.433, 4.4186e-06, NaN, NaN, 2.0891, 1000.0, "http://dx.doi.org/10.1006/jssc.1995.1384"], ["Na0.02Pb0.98Te0.75Se0.25", "Polycrystalline", "Melted", 225.0, 0.000512397, 58.81, 0.00067498, 0.075096639, 2.69643, 1951.6, 300.0, "http://dx.doi.org/10.1038/nature09996"], ["Fe0.978Co0.00196Si1.96Y0.04O0.06", "Polycrystalline", "Arc-melted, Ar", 64.0, 0.0563, -327.0, 0.00018993, 0.018574785, 4.09, 17.762, 400.0, "http://dx.doi.org/10.1016/j.jallcom.2005.04.060"], ["Zn0.97Al0.02Ti0.01O", "Polycrystalline", "Solid state reaction, air", 186.0, 0.015898605, -212.256, 0.00028337, NaN, NaN, 62.899, 1000.0, "http://dx.doi.org/10.1016/j.jeurceramsoc.2006.04.012"], ["Tl0.01Pb0.99Te", "Polycrystalline", "Melted", 225.0, 0.00274242, 140.4, 0.00071879, 0.111032448, 1.9421, 364.64, 300.0, "http://dx.doi.org/10.1126/science.1159725"], ["LaFe3CoSb12", "Polycrystalline", "Melted, vacuum", 204.0, 0.00231764, 210.479, 0.0019115, 0.852255776, 1.57, 431.47, 700.0, "http://www.jstor.org/stable/2889796"], ["Sr0.95La0.05TiO3", "Polycrystalline", "Solid state reaction, Ar", 221.0, 0.007013213, -167.0, 0.00039766, NaN, NaN, 142.59, 300.0, "http://dx.doi.org/10.1016/S0925-8388(02)00972-6"], ["Mg1.95Ca0.05Si", "Polycrystalline", "Melted, Ar", 225.0, 0.001037, -74.8, 0.00053954, 0.028903981, 5.6, 964.32, 300.0, "http://dx.doi.org/10.1016/j.jallcom.2007.09.101"], ["Sr0.95La0.05TiO3", "Polycrystalline", "Solid state reaction, Ar", 221.0, 0.018325859, -285.0, 0.00044323, NaN, NaN, 54.568, 1000.0, "http://dx.doi.org/10.1016/S0925-8388(02)00972-6"], ["SrNd0.2Ti0.8O3", "Polycrystalline", "Solid state reaction, air", 221.0, 0.001474926, -44.9, 0.00013669, 0.011319708, 4.83, 678.0, 400.0, "http://dx.doi.org/10.1007/978-3-540-88201-5_24"], ["Ca0.96Bi0.04Mn0.96Nb0.04O3", "Polycrystalline", "Solid state reaction", 62.0, 0.012502015, -164.08, 0.00021535, 0.080246985, 1.8785, 79.987, 700.0, "http://dx.doi.org/10.1016/j.jallcom.2009.08.012"], ["Ca2.97Na0.03AlSb3", "Polycrystalline", "Solid state reaction, Ar", 62.0, 0.0461, 164.8, 5.8913e-05, 0.019004296, 1.24, 21.692, 400.0, "http://dx.doi.org/10.1039/c0ee00517g"], ["Ca2.7Bi0.3Co4O9", "Polycrystalline", "Solid state reaction, air", 12.0, 0.010156, 140.8, 0.0001952, 0.041095002, 1.9, 98.464, 400.0, "http://dx.doi.org/10.1063/1.1480115"], ["La0.98Sr0.02CoO3", "Polycrystalline", "Solid state reaction", 15.0, 0.033806484, 243.5, 0.00017539, NaN, NaN, 29.58, 400.0, "http://dx.doi.org/10.1016/j.jssc.2008.08.078"], ["SrMn0.98Mo0.02O3", "Polycrystalline", "Solid state reaction, air", 194.0, 0.0335085, -58.3178, 1.015e-05, NaN, NaN, 29.843, 700.0, "http://dx.doi.org/10.1016/j.progsolidstchem.2007.01.027"], ["Cu2Se", "Polycrystalline", "Melted, vacuum", 225.0, 0.001, 90.0, 0.00081, 0.250515464, 0.97, 1000.0, 300.0, "http://dx.doi.org/10.1038/nmat3273"], ["Ca4.75Na0.25Al2Sb6", "Polycrystalline", "Solid state reaction, Ar", 55.0, 0.00544, 161.0, 0.00047649, 0.164306542, 1.16, 183.82, 400.0, "http://dx.doi.org/10.1002/adfm.201000970"], ["La1.725Sr0.28CuO4", "Polycrystalline", "Solid state reaction (O2 atmosphere)", 139.0, 0.00222519, 0.1, 4.494e-10, NaN, NaN, 449.4, 1000.0, "http://dx.doi.org/10.1103/PhysRevLett.69.2975"], ["Nd2Ru2O7", "Polycrystalline", "Solid state reaction", 227.0, 0.0101, 26.5, 6.953e-06, NaN, NaN, 99.01, 1000.0, null], ["Sr0.9Y0.1TiO3", "Polycrystalline", "Solid state reaction, air", 221.0, 0.000878, -92.5, 0.00097452, 0.041764969, 7.0, 1139.0, 300.0, "http://jjap.jsap.jp/link?JJAP/43/L540/"], ["Ca0.9Sb0.1MnO3", "Polycrystalline", "Solid state reaction, air", 62.0, 0.064231851, -70.1149, 7.6537e-06, NaN, NaN, 15.569, 1000.0, "http://dx.doi.org/10.1006/jssc.1995.1384"], ["In1.9Ge0.1O3", "Polycrystalline", "Solid state reaction", 206.0, 0.00143465, -65.5729, 0.00029971, 0.023546412, 5.09141, 697.03, 400.0, "http://dx.doi.org/10.1016/j.ssc.2007.12.033"], ["CuRh0.9Mg0.1O2", "Polycrystalline", "Solid state reaction", 166.0, 0.00179525, 97.6744, 0.00053142, NaN, NaN, 557.03, 300.0, "http://dx.doi.org/10.1007/s11664-009-0815-2"], ["Ba8Ga16Ge30", "Polycrystalline", "Melted, Ar", 223.0, 0.00084, -100.8, 0.0012096, NaN, NaN, 1190.5, 400.0, "http://dx.doi.org/10.1109/ICT.1999.843362"], ["Ca0.9Y0.1MnO3", "Polycrystalline", "Solid state reaction", 11.0, 0.00591553, -112.78, 0.00021503, 0.094031, 1.600767692, 169.05, 700.0, "http://dx.doi.org/10.1016/0022-4596(91)90248-G"], ["Mg1.95Ca0.05Si", "Polycrystalline", "Melted, Ar", 225.0, 0.00115, -94.8, 0.00078148, 0.063794428, 4.9, 869.57, 400.0, "http://dx.doi.org/10.1016/j.jallcom.2007.09.101"], ["Sm1.7Ca0.3MnO3", "Polycrystalline", "Solid state reaction, air", 62.0, 0.248876, 69.4361, 1.9373e-06, 0.000528343, 1.1, 4.0181, 300.0, "http://dx.doi.org/10.1103/PhysRevB.60.14057"], ["Cu2Se", "Polycrystalline", "Melted, vacuum", 225.0, 0.0078, 297.0, 0.0011309, 1.517965927, 0.745, 128.21, 1000.0, "http://dx.doi.org/10.1038/nmat3276"], ["Fe1.98Sn0.02O3", "Polycrystalline", "Solid state reaction, air", 167.0, 0.213016592, -373.83, 6.5606e-05, NaN, NaN, 46945.0, 700.0, "http://dx.doi.org/10.1016/S0925-8388(01)01804-7"], ["W0.99O2.97Co0.02O0.03", "Polycrystalline", "Solid state reaction", 2.0, 86.02520539, 113.502, 1.4975e-08, NaN, NaN, 0.011625, 700.0, "http://dx.doi.org/10.1007/s10854-011-0574-8"], ["Mn1.3Mo6S8", "Polycrystalline", "Solid state reaction, vacuum", 148.0, 0.000690385, 27.2882, 0.00010786, 0.022591533, 1.4323, 1448.5, 300.0, "http://dx.doi.org/10.1007/s11664-009-0975-0"], ["SrMn0.96Mo0.04O3", "Polycrystalline", "Solid state reaction, air", 194.0, 0.0229475, -74.3925, 2.4117e-05, NaN, NaN, 43.578, 1000.0, "http://dx.doi.org/10.1016/j.progsolidstchem.2007.01.027"], ["Y2Ru2O7", "Polycrystalline", "Solid state reaction", 227.0, 0.084481186, 17.26, 3.5248e-07, NaN, NaN, 11.57, 1000.0, "http://dx.doi.org/10.1016/S0038-1098(03)00080-2"], ["Zn0.97Al0.03O", "Polycrystalline", "Solid state reaction, air", 186.0, 0.049759661, -124.909, 3.1355e-05, NaN, NaN, 20.097, 700.0, "http://dx.doi.org/10.1016/j.jeurceramsoc.2006.04.012"], ["Zn0.9975Al0.0025O", "Polycrystalline", "Solid state reaction, vacuum", 186.0, 0.0511002, -132.097, 3.4148e-05, NaN, NaN, 19.569, 300.0, "http://dx.doi.org/10.1007/s11664-009-0815-2"], ["Ti0.98Nb0.02NiSn", "Polycrystalline", "Arc-melted, vacuum", 216.0, 0.000727215, -158.575, 0.0034579, 0.218564595, 6.3283, 1375.1, 400.0, "http://dx.doi.org/10.1016/j.jallcom.2008.02.041"], ["Ca3Co4O9", "Single crystal", "Flux (SrCl2), air", 12.0, 0.002172, 152.0, 0.0010637, 0.123544724, 3.444, 460.41, 400.0, "http://link.aip.org/link/doi/10.1063/1.1562337"], ["Bi88Sb12", "Polycrystalline", "Melted, vacuum", 166.0, 0.000167887, -72.9, 0.0031613, NaN, NaN, 5956.4, 400.0, "http://dx.doi.org/10.1016/j.jpcs.2004.01.010"], ["Sr2Ti0.8Nb0.2O4", "Polycrystalline", "Solid state reaction, Ar", 221.0, 0.013333333, -167.0, 0.00020917, 0.108941406, 1.92, 75.0, 1000.0, "http://dx.doi.org/10.1063/1.3117943"], ["Zn0.98Al0.02O", "Polycrystalline", "Solid state reaction, air", 186.0, 0.025429957, -182.054, 0.00013033, NaN, NaN, 39.324, 1000.0, "http://dx.doi.org/10.1016/j.jeurceramsoc.2006.04.012"], ["Zr0.98Nb0.02NiSn", "Polycrystalline", "Arc-melted, vacuum", 216.0, 0.000691477, -148.254, 0.0031786, 0.146507724, 8.6783, 1446.2, 400.0, "http://dx.doi.org/10.1016/j.jallcom.2008.02.041"], ["Sn1.2S1.2Ti2S4", "Polycrystalline", "Solid-liquid-vapor reaction, vacuum", NaN, 0.002174, -140.8, 0.0009119, 0.377708802, 1.69, 459.98, 700.0, "http://dx.doi.org/10.3390/ma3042606"], ["In2O3", "Polycrystalline", "Solid state reaction", 206.0, 0.0229674, -222.736, 0.00021601, 0.072577584, 2.97623, 43.54, 1000.0, "http://dx.doi.org/10.1016/j.ssc.2007.12.033"], ["Ti0.99Nb0.01NiSn", "Polycrystalline", "Arc-melted, vacuum", 216.0, 0.001275479, -211.295, 0.0035003, 0.508510843, 4.8184, 784.02, 700.0, "http://dx.doi.org/10.1016/j.jallcom.2008.02.041"], ["CuCr0.98Mg0.02O2", "Polycrystalline", "Solid state reaction", 166.0, 0.072125, 354.817, 0.00017455, NaN, NaN, 13.865, 1000.0, "http://dx.doi.org/10.1007/s11664-009-0815-2"], ["Fe1.94Ti0.06O3", "Polycrystalline", "Solid state reaction, air", 2.0, 0.41152094, -335.01, 2.7273e-05, 0.00128041, 6.39, 24300.0, 300.0, "http://dx.doi.org/10.1016/S0925-8388(01)01804-7"], ["Ca3Co4O9", "Polycrystalline", "Sol-gel, air", 12.0, 0.026053065, 118.607, 5.3996e-05, NaN, NaN, 38.383, 1000.0, "http://dx.doi.org/10.1016/S0038-1098(02)00555-0"], ["TlTiPS5", "Polycrystalline", "Solid state reaction, vacuum", 2.0, 14500.0, -160.0, 1.7655e-10, 6.76443e-08, 0.783, 6.8966e-05, 300.0, "http://dx.doi.org/10.1021/cm050412c"], ["CaMn0.9Ru0.1O3", "Polycrystalline", "Solid state reaction", 62.0, 0.00529042, -81.62, 0.00012592, NaN, NaN, 189.02, 700.0, "http://dx.doi.org/10.1016/S0025-5408(02)00997-2"], ["Ba8Ga16Si30", "Polycrystalline", "Melted, Ar", 223.0, 0.00122, -49.3, 0.00019922, NaN, NaN, 819.67, 300.0, "http://dx.doi.org/10.1109/ICT.1999.843362"], ["In0.3Co4Sb12", "Polycrystalline", "Solid state reaction", 204.0, 0.00151015, -211.82, 0.002971, 0.331609215, 2.68777, 662.19, 300.0, "http://dx.doi.org/10.1021/cm052055b"], ["La1.9Sr0.1CuO4", "Polycrystalline", "Solid state reaction (O2 atmosphere)", 64.0, 0.00818462, 30.0, 1.0996e-05, NaN, NaN, 122.18, 1000.0, "http://dx.doi.org/10.1103/PhysRevLett.69.2975"], ["WO2.9", "Polycrystalline", "Spark plasma sintering", 10.0, 0.00117232, -66.47, 0.00037693, 0.104674177, 3.601, 853.01, 1000.0, "Personal communication"], ["Ca0.9Ce0.1MnO3", "Polycrystalline", "Solid state reaction, air", 62.0, 0.007290755, -49.1829, 3.3178e-05, NaN, NaN, 137.16, 300.0, "http://dx.doi.org/10.1006/jssc.1995.1384"], ["La3Te3.8Sb0.2", "Polycrystalline", "Solid state reaction, Ar", 220.0, 0.000802, -67.6, 0.0005698, 0.146638551, 2.72, 1246.9, 700.0, "http://dx.doi.org/10.1103/PhysRevB.81.125205"], ["CaMn0.9Ru0.1O3", "Polycrystalline", "Solid state reaction", 62.0, 0.00395648, -60.57, 9.2725e-05, NaN, NaN, 252.75, 400.0, "http://dx.doi.org/10.1016/S0025-5408(02)00997-2"], ["Si0.79936Ge0.19984B0.0008", "Polycrystalline", "Vacuum hot pressed", 227.0, 0.00294846, 248.114, 0.0020879, 0.580112442, 3.59911, 339.16, 1000.0, "http://dx.doi.org/10.1063/1.348408"], ["Mg2Si0.98Ag0.02", "Polycrystalline", "Solid state reaction, He/H2", 225.0, 0.413, 178.0, 7.6717e-06, 0.000506381, 6.06, 2.4213, 400.0, "http://dx.doi.org/10.1007/s11664-009-0735-1"], ["Ca0.98La0.02MnO3", "Polycrystalline", "Solid state reaction", 62.0, 0.046114613, -201.71, 8.8228e-05, NaN, NaN, 21.685, 400.0, "http://www.jmst.org/EN/Y2009/V25/I04/0535"], ["Mo6Te7S", "Polycrystalline", "Solid state reaction, vacuum", 148.0, 0.000783, 5.48011, 3.8355e-06, 0.00049533, 3.09729, 1277.1, 400.0, "http://dx.doi.org/10.1016/S0925-8388(02)01002-2"], ["Ca5Al2Sb6", "Polycrystalline", "Solid state reaction, Ar", 55.0, 0.2349, 390.0, 6.4751e-05, 0.059326794, 0.764, 4.2571, 700.0, "http://dx.doi.org/10.1002/adfm.201000970"], ["NaCo2O4", "Polycrystalline", "Solid state reaction, air", 194.0, 0.004, 175.0, 0.00076563, 0.344302289, 2.2237, 250.0, 1000.0, "http://dx.doi.org/10.1143/JJAP.40.4644"], ["Cu4.0Mo6S8", "Polycrystalline", "Solid state reaction, vacuum", 148.0, 0.00168846, 105.3, 0.0006567, 0.256694711, 1.7908, 592.26, 700.0, "http://dx.doi.org/10.1007/s11664-009-0975-0"], ["Zn4Sb3", "Polycrystalline", "Solid state reaction, Ar", 167.0, 0.00335417, 184.769, 0.0010178, 0.962807505, 0.74, 298.14, 700.0, "http://dx.doi.org/10.1039/c0jm02011g"], ["Zr0.5Hf0.5NiSn1.998Sb0.002", "Polycrystalline", "Arc-melted, Ar", 216.0, 0.001544, -307.0, 0.0061042, 1.45, 2.946859925, 647.67, 700.0, "http://dx.doi.org/10.1016/j.jallcom.2004.05.078"], ["Ca0.9Ho0.1MnO3", "Polycrystalline", "Solid state reaction", 62.0, 0.00739839, -81.79, 9.042e-05, 0.02340048, 1.545616006, 135.16, 400.0, "http://dx.doi.org/10.1016/0022-4596(91)90248-G"], ["Cu4.0Mo6S8", "Polycrystalline", "Solid state reaction, vacuum", 148.0, 0.001025, 61.5689, 0.00036983, 0.103404799, 1.4306, 975.61, 400.0, "http://dx.doi.org/10.1007/s11664-009-0975-0"], ["CuRhO2", "Polycrystalline", "Solid state reaction, air", 166.0, 0.1066, 317.0, 9.4267e-05, NaN, NaN, 9.3809, 1000.0, "http://dx.doi.org/10.1103/PhysRevB.80.115103"], ["Pr0.5Ca0.5MnO3", "Polycrystalline", "Solid state reaction, air", 62.0, 0.0298067, -22.7685, 1.7392e-06, NaN, NaN, 33.55, 400.0, "http://dx.doi.org/10.1063/1.1687532"], ["CuFe0.9Cr0.1O2", "Polycrystalline", "Solid state reaction", 166.0, 0.0557025, 321.429, 0.00018548, NaN, NaN, 17.953, 700.0, "http://dx.doi.org/10.1007/s11664-009-0815-2"], ["Tl2SnTe5", "Single crystal", "Flux (TlTe2)", 140.0, 0.00321, 145.0, 0.00065498, NaN, NaN, 311.53, 300.0, "http://dx.doi.org/10.1063/1.124182"], ["Zn0.9604Al0.0196Ni0.02O", "Polycrystalline", "Solid state reaction", 186.0, 1.174744174, -434.32, 1.6058e-05, 0.0, 9.25454, 0.85125, NaN, "http://dx.doi.org/10.1111/j.1551-2916.2005.00131.x"], ["La3Te3.35Sb0.65", "Polycrystalline", "Solid state reaction, Ar", 220.0, 0.018, -91.0, 4.6006e-05, 0.009388889, 1.47, 55.556, 300.0, "http://dx.doi.org/10.1103/PhysRevB.81.125205"], ["Tl0.01Pb0.99Te", "Polycrystalline", "Melted", 225.0, 0.00872727, 323.94, 0.0012024, 0.871875767, 0.965347, 114.58, 700.0, "http://dx.doi.org/10.1126/science.1159725"], ["SrMn0.96Mo0.04O3", "Polycrystalline", "Solid state reaction, air", 194.0, 0.0173875, -88.5981, 4.5145e-05, NaN, NaN, 57.513, 700.0, "http://dx.doi.org/10.1016/j.progsolidstchem.2007.01.027"], ["CaMn6.5Cu0.5O12", "Polycrystalline", "Solid state reaction, air", 194.0, 0.0500867, -15.3459, 4.7018e-07, NaN, NaN, 19.965, 700.0, "http://dx.doi.org/10.1063/1.1687532"], ["La3Te3.65Sb0.35", "Polycrystalline", "Solid state reaction, Ar", 220.0, 0.0011, -53.0, 0.00025536, 0.037370288, 2.05, 909.09, 300.0, "http://dx.doi.org/10.1103/PhysRevB.81.125205"], ["Ag0.15Sb0.15Te1.15Ge0.85", "Single crystal", "Melted", 166.0, 0.00127604, 165.79, 0.0021541, 0.948261434, 2.27167, 783.67, 1000.0, "http://dx.doi.org/10.1201/9781420049718.ch22"], ["CuCr0.96Mg0.04O2", "Polycrystalline", "Solid state reaction, air", 166.0, 0.0469005, 270.256, 0.00015573, 0.013673064, 7.9727, 21.322, 700.0, "http://dx.doi.org/10.1109/ICT.2006.331288"], ["Ba8Ga18Ge28", "Polycrystalline", "Arc melting", 223.0, 0.007143, -112.9, 0.00017845, 0.05098462, 1.4, 140.0, 400.0, "http://dx.doi.org/10.1109/ICT.2002.1190269"], ["ZrNiSn", "Polycrystalline", "Arc-melted, vacuum", 216.0, 0.031417889, -353.714, 0.00039822, 0.011778524, 10.1428, 31.829, 300.0, "http://dx.doi.org/10.1016/j.jallcom.2008.02.041"], ["Pb0.94Sr0.04TeNa0.02", "Polycrystalline", "Sparks plasma sintering", 225.0, 0.003154574, 265.0, 0.0022261, 2.27156, 0.98, 317.0, 1000.0, "http://dx.doi.org/10.1038/nature11439"], ["Ca0.92La0.08MnO3", "Polycrystalline", "Solid state reaction", 62.0, 0.009966115, -83.24, 6.9532e-05, NaN, NaN, 100.34, 400.0, "http://www.jmst.org/EN/Y2009/V25/I04/0535"], ["In1.8Ge0.2O3", "Polycrystalline", "Solid state reaction", 206.0, 0.00243728, -86.4, 0.00030628, 0.116776249, 1.83597, 410.29, 700.0, "http://dx.doi.org/10.1016/j.ssc.2007.12.033"], ["TiNiSn", "Polycrystalline", "Magnetic levitation induction furnace", 216.0, 0.0015, -155.0, 0.0016017, 0.207738867, 7.71, 666.67, 1000.0, "http://dx.doi.org/10.1063/1.4765358"], ["La2.99Te4", "Polycrystalline", "Solid state reaction, Ar", 220.0, 0.00061, -40.87, 0.00027383, 0.03339378, 2.46, 1639.3, 300.0, "http://dx.doi.org/10.1103/PhysRevB.81.125205"], ["Ba7SrAl16Si30", "Polycrystalline", "Flux (Al), dynamic vacuum", 223.0, 0.0011173, -79.05, 0.00055922, 0.217595686, 2.57, 895.01, 1000.0, "http://dx.doi.org/10.1016/j.jssc.2011.02.027"], ["CuCrO2", "Polycrystalline", "Solid state reaction, air", 166.0, 18.3684, 1235.43, 8.3093e-06, 0.000378505, 6.5859, 0.054441, 300.0, "http://dx.doi.org/10.1109/ICT.2006.331288"], ["Mg2Si0.995Bi0.005", "Polycrystalline", "Mechanochemical, Ar", 225.0, 0.000621, -121.2, 0.0023654, 0.385970744, 4.29, 1610.3, 700.0, "http://dx.doi.org/10.1039/C1JM10827A"], ["Ca0.9Pb0.1MnO3", "Polycrystalline", "Solid state reaction, air", 62.0, 0.044538272, -274.285, 0.00016892, NaN, NaN, 22.453, 300.0, "http://dx.doi.org/10.1006/jssc.1995.1384"], ["Zr0.98Nb0.02NiSn", "Polycrystalline", "Arc-melted, vacuum", 216.0, 0.000615745, -131.398, 0.002804, 0.083623065, 10.0594, 1624.1, 300.0, "http://dx.doi.org/10.1016/j.jallcom.2008.02.041"], ["Fe1.96Ti0.04O3", "Polycrystalline", "Solid state reaction, air", 2.0, 0.21392342, -343.86, 5.5271e-05, 0.003218108, 6.87, 46746.0, 400.0, "http://dx.doi.org/10.1016/S0925-8388(01)01804-7"], ["Fe0.978Co0.00196Si1.96Y0.04O0.06", "Polycrystalline", "Arc-melted, Ar", 64.0, 0.024, -287.0, 0.0003432, 0.060820992, 3.95, 41.667, 700.0, "http://dx.doi.org/10.1016/j.jallcom.2005.04.060"], ["Zn0.97Al0.03O", "Polycrystalline", "Solid state reaction, vacuum", 186.0, 0.0221022, -177.527, 0.00014259, NaN, NaN, 45.244, 700.0, "http://dx.doi.org/10.1007/s11664-009-0815-2"], ["Si0.8Ge0.2", "Polycrystalline", "Ball milling, hot-pressed nanopowders", 227.0, 0.001178241, 120.75, 0.0012374, 0.151567098, 2.44922, 848.72, 300.0, "http://dx.doi.org/10.1021/nl8026795"], ["Na0.02Pb0.98Te", "Polycrystalline", "Melted", 225.0, 0.0017124, 212.86, 0.0026459, 1.329723145, 1.39286, 583.98, 700.0, "http://dx.doi.org/10.1038/nature09996"], ["Yb1.4Bi0.6Ru2O7", "Polycrystalline", "Solid state reaction", 227.0, 0.00297746, 38.96, 5.0975e-05, NaN, NaN, 335.86, 1000.0, "http://dx.doi.org/10.1016/S0167-577X(01)00317-2"], ["Zn0.99Al0.01O", "Polycrystalline", "Solid state reaction, air", 186.0, 0.003388442, -204.023, 0.0012285, 0.016265504, 30.21, 253.56, 400.0, "http://dx.doi.org/10.1039/A602506D"], ["Zn0.9975Al0.0025O", "Polycrystalline", "Microwave solvothermal, air", 186.0, 0.194552529, -220.0, 2.4878e-05, 0.003703402, 2.687, 5.14, 400.0, "http://dx.doi.org/10.1021/nl202439h"], ["Fe0.978Co0.00196Si1.96Y0.04O0.06", "Polycrystalline", "Arc-melted, Ar", 64.0, 0.1275, -318.0, 7.9313e-05, 0.005183852, 4.59, 7.8431, 300.0, "http://dx.doi.org/10.1016/j.jallcom.2005.04.060"], ["La0.98Sr0.02CoO3", "Polycrystalline", "Solid state reaction", 15.0, 0.00091622, 17.6, 3.3808e-05, NaN, NaN, 1091.4, 1000.0, "http://dx.doi.org/10.1016/j.jssc.2008.08.078"], ["Ca0.96La0.04MnO3", "Polycrystalline", "Solid state reaction", 62.0, 0.02167829, -173.53, 0.00013891, NaN, NaN, 46.129, 700.0, "http://www.jmst.org/EN/Y2009/V25/I04/0535"], ["Bi90Sb10", "Polycrystalline", "Melted, vacuum", 166.0, 0.000182312, -80.8, 0.0035767, NaN, NaN, 5485.1, 300.0, "http://dx.doi.org/10.1016/j.jpcs.2004.01.010"], ["Ca0.9Tb0.1MnO3", "Polycrystalline", "Solid state reaction", 62.0, 0.00576296, -74.98, 9.7565e-05, 0.01972878, 1.48358962, 173.52, 300.0, "http://dx.doi.org/10.1016/0022-4596(91)90248-G"], ["Zr0.98Nb0.02NiSn", "Polycrystalline", "Arc-melted, vacuum", 216.0, 0.000951602, -196.196, 0.0040451, 0.651557074, 6.2083, 1050.9, 1000.0, "http://dx.doi.org/10.1016/j.jallcom.2008.02.041"], ["CaMn0.9Ru0.1O3", "Polycrystalline", "Solid state reaction", 62.0, 0.00673792, -101.82, 0.00015387, NaN, NaN, 148.41, 1000.0, "http://dx.doi.org/10.1016/S0025-5408(02)00997-2"], ["SrDy0.08Ti0.92O3", "Polycrystalline", "Solid state reaction, air", 221.0, 0.008333333, -191.6, 0.00044053, 0.148325495, 2.97, 120.0, 1000.0, "http://dx.doi.org/10.1007/978-3-540-88201-5_24"], ["Fe0.998Co0.002Si2", "Polycrystalline", "Arc-melted, Ar", 64.0, 0.0123, -180.6, 0.00026517, 0.037881951, 4.9, 81.301, 700.0, "http://dx.doi.org/10.1016/j.jallcom.2005.04.060"], ["Pb0.94Sr0.04TeNa0.02", "Polycrystalline", "Sparks plasma sintering", 225.0, 0.002123142, 239.0, 0.0026904, 1.596, 1.18, 471.0, 700.0, "http://dx.doi.org/10.1038/nature11439"], ["Sr0.146Ga0.285Ge0.569", "Polycrystalline", "Solid state reaction", 223.0, 0.00194, -128.0, 0.00084454, 0.239019646, 1.06, 515.46, 300.0, "http://dx.doi.org/10.1063/1.121747"], ["Zr0.99Nb0.01NiSn", "Polycrystalline", "Arc-melted, vacuum", 216.0, 0.00109507, -170.876, 0.0026664, 0.082668744, 9.6761, 913.18, 300.0, "http://dx.doi.org/10.1016/j.jallcom.2008.02.041"], ["Ba8Ga16Sn30", "Polycrystalline", "Melted, Ar", 223.0, 0.0111, -188.6, 0.00032045, NaN, NaN, 90.09, 300.0, "http://dx.doi.org/10.1109/ICT.1999.843362"], ["SrNd0.17Ti0.83O3", "Polycrystalline", "Solid state reaction, air", 221.0, 0.002269632, -96.0, 0.00040606, 0.073446995, 3.87, 440.6, 700.0, "http://dx.doi.org/10.1007/978-3-540-88201-5_24"], ["Zr0.35Hf0.35Ti0.3NiSn", "Polycrystalline", "Arc-melted, Ar", 216.0, 0.00234825, -345.217, 0.005075, NaN, NaN, 425.85, 700.0, "http://dx.doi.org/10.1016/j.jallcom.2004.05.078"], ["Si0.7956Ge0.1989P0.0055", "Polycrystalline", "Vacuum hot pressed", 227.0, 0.00117001, -122.807, 0.001289, 0.093418564, 4.13947, 854.69, 300.0, "http://dx.doi.org/10.1063/1.348408"], ["AgCrSe2", "Polycrystalline", "Solid state reaction, sealed", 160.0, 0.0328604, 306.696, 0.00028625, 0.974581824, 0.2056, 30.432, 700.0, "http://dx.doi.org/10.1021/cm200581k"], ["CuCr0.96Mg0.04O2", "Polycrystalline", "Solid state reaction, air", 166.0, 0.106683, 196.762, 3.629e-05, 0.001171477, 9.2934, 9.3736, 300.0, "http://dx.doi.org/10.1109/ICT.2006.331288"], ["Mg2Si0.98Ag0.02", "Polycrystalline", "Solid state reaction, He/H2", 225.0, 0.0397, 149.0, 5.5922e-05, 0.010666305, 3.67, 25.189, 700.0, "http://dx.doi.org/10.1007/s11664-009-0735-1"], ["Ca0.9Sm0.1MnO3", "Polycrystalline", "Solid state reaction, air", 62.0, 0.007834535, -122.707, 0.00019219, NaN, NaN, 127.64, 1000.0, "http://dx.doi.org/10.1006/jssc.1995.1384"], ["NbCoSn", "Single crystal", "Floating zone melting", 216.0, 0.00203039, -168.074, 0.0013913, 0.099979863, 9.74108, 492.52, 700.0, "http://dx.doi.org/10.1063/1.2828713"], ["Zr0.5Hf0.5NiSn", "Polycrystalline", "Arc-melted, Ar", 216.0, 0.00932355, -177.252, 0.00033698, 0.0256, 3.948955807, 107.26, 300.0, "http://dx.doi.org/10.1016/j.jallcom.2004.05.078"], ["CeFe3CoSb12", "Polycrystalline", "Melted, vacuum", 204.0, 0.00201791, 149.997, 0.001115, NaN, NaN, 495.56, 700.0, "http://www.jstor.org/stable/2889796"], ["CuRhO2", "Polycrystalline", "Solid state reaction, air", 166.0, 0.1023, 292.4, 8.3576e-05, NaN, NaN, 9.7752, 700.0, "http://dx.doi.org/10.1103/PhysRevB.80.115103"], ["Ca0.9Y0.1MnO3", "Polycrystalline", "Solid state reaction, air", 62.0, 0.015133951, -91.2314, 5.4997e-05, NaN, NaN, 66.077, 400.0, "http://dx.doi.org/10.1006/jssc.1995.1384"], ["YbBiRu2O7", "Polycrystalline", "Solid state reaction", 227.0, 0.00176901, 29.32, 4.8611e-05, NaN, NaN, 565.29, 700.0, "http://dx.doi.org/10.1016/S0167-577X(01)00317-2"], ["Ni0.02Zn0.98O", "Polycrystalline", "Solid state reaction", 186.0, 161.4465612, -206.81, 2.6492e-08, 0.0, 13.2843, 0.006194, NaN, "http://dx.doi.org/10.1111/j.1551-2916.2005.00131.x"], ["Ca0.9Bi0.1Mn0.9Nb0.1O3", "Polycrystalline", "Solid state reaction", 62.0, 0.007257717, -72.44, 7.2295e-05, NaN, NaN, 137.78, 400.0, "http://dx.doi.org/10.1016/j.jallcom.2009.08.012"], ["Zn4Sb3", "Polycrystalline", "Solid state reaction, Ar", 167.0, 0.00266982, 148.361, 0.00082444, 0.44564167, 0.74, 374.56, 400.0, "http://dx.doi.org/10.1039/c0jm02011g"], ["La1.725Sr0.28CuO4", "Polycrystalline", "Solid state reaction (O2 atmosphere)", 139.0, 0.00136142, 0.1, 7.3453e-10, NaN, NaN, 734.53, 700.0, "http://dx.doi.org/10.1103/PhysRevLett.69.2975"], ["Yb1.4Bi0.6Ru2O7", "Polycrystalline", "Solid state reaction", 227.0, 0.00310001, 29.32, 2.7739e-05, NaN, NaN, 322.58, 700.0, "http://dx.doi.org/10.1016/S0167-577X(01)00317-2"], ["Y0.5Bi1.5Ru2O7", "Polycrystalline", "Solid state reaction", 227.0, 0.001050437, 15.29, 2.2248e-05, NaN, NaN, 946.41, 700.0, "http://dx.doi.org/10.1016/S0038-1098(03)00080-2"], ["Zn0.98Al0.02O", "Polycrystalline", "Solid state reaction, air", 186.0, 0.06809206, -133.608, 2.6216e-05, NaN, NaN, 14.686, 700.0, "http://dx.doi.org/10.1016/j.jeurceramsoc.2006.04.012"], ["Ca0.94La0.06MnO3", "Polycrystalline", "Solid state reaction", 62.0, 0.018839701, -135.75, 9.7818e-05, NaN, NaN, 53.079, 1000.0, "http://www.jmst.org/EN/Y2009/V25/I04/0535"], ["La1.67Sr0.34Cu0.94Ti0.06O4", "Polycrystalline", "Solid state reaction", 139.0, 0.0032, 6.3, 1.2403e-06, NaN, NaN, 312.5, 300.0, "http://dx.doi.org/10.1016/j.ssc.2012.03.013"], ["Mg2Si0.6Ge0.4Bi0.02", "Polycrystalline", "Solid state reaction, He/H2", 225.0, 0.0022, -187.7, 0.0016014, 0.925677614, 1.73, 454.55, 1000.0, "http://dx.doi.org/10.1007/s11664-009-0735-1"], ["CaMn0.94Ru0.06O3", "Polycrystalline", "Solid state reaction", 62.0, 0.0113926, -144.55, 0.00018339, NaN, NaN, 87.776, 1000.0, "http://dx.doi.org/10.1016/S0025-5408(02)00997-2"], ["Fe1.96Sn0.04O3", "Polycrystalline", "Solid state reaction, air", 167.0, 0.087288979, -323.46, 0.00011987, 0.038917217, 3.08, 114560.0, 1000.0, "http://dx.doi.org/10.1016/S0925-8388(01)01804-7"], ["SrMn0.98Mo0.02O3", "Polycrystalline", "Solid state reaction, air", 194.0, 0.0355363, -40.1869, 4.5446e-06, NaN, NaN, 28.14, 1000.0, "http://dx.doi.org/10.1016/j.progsolidstchem.2007.01.027"], ["Ca2.7Na0.3Co4O9", "Polycrystalline", "Solid state reaction, air", 12.0, 0.00813, 117.0, 0.00016838, 0.025256458, 2.0, 123.0, 300.0, "http://dx.doi.org/10.1063/1.1480115"], ["Zr0.15Hf0.15Ti0.7NiSn", "Polycrystalline", "Arc-melted, Ar", 216.0, 0.00467326, -250.711, 0.001345, NaN, NaN, 213.98, 300.0, "http://dx.doi.org/10.1016/j.jallcom.2004.05.078"], ["In0.2Co4Sb12", "Polycrystalline", "Solid state reaction", 204.0, 0.00214537, -281.75, 0.0037001, 1.334133877, 1.9414, 466.12, 700.0, "http://dx.doi.org/10.1021/cm052055b"], ["Tl0.02Pb0.98Te", "Polycrystalline", "Melted", 225.0, 0.00290909, 195.21, 0.00131, 0.316428584, 1.65594, 343.75, 400.0, "http://dx.doi.org/10.1126/science.1159725"], ["Si0.9Ge0.1", "Nanoparticles", null, 227.0, 0.001822, 169.0, 0.0015676, NaN, NaN, 548.85, 300.0, "Personal communication"], ["In0.15Co4Sb12", "Polycrystalline", "Solid state reaction", 204.0, 0.00187175, -246.59, 0.0032487, 0.424000225, 2.29861, 534.26, 300.0, "http://dx.doi.org/10.1021/cm052055b"], ["Ba0.4Sr0.6PbO3", "Polycrystalline", "Solid state reaction (under oxygen)", 62.0, 0.00395079, -96.44, 0.00023542, 0.044149795, 2.13295, 253.11, 400.0, "http://dx.doi.org/10.1023/A:1018515223271"], ["In0.1Co4Sb12", "Polycrystalline", "Solid state reaction", 204.0, 0.00340249, -276.16, 0.0022415, 0.469668971, 1.90897, 293.9, 400.0, "http://dx.doi.org/10.1021/cm052055b"], ["Zn0.9604Al0.0196Ni0.02O", "Polycrystalline", "Solid state reaction", 186.0, 0.50839, -443.73, 3.873e-05, 0.0, 6.64626, 1.967, NaN, "http://dx.doi.org/10.1111/j.1551-2916.2005.00131.x"], ["Pb0.97Sr0.02TeNa0.01", "Polycrystalline", "Melting", 225.0, 0.003012048, 263.0, 0.0022964, 1.56067, 1.03, 332.0, 700.0, "http://dx.doi.org/10.1038/nature11439"], ["CaMnO3", "Polycrystalline", "Solid state reaction, air", 62.0, 6.975397772, -476.683, 3.2575e-06, 0.000326866, 2.9898, 0.14336, 300.0, "http://dx.doi.org/10.1006/jssc.1995.1384"], ["Ca0.9Sm0.1MnO3", "Polycrystalline", "Solid state reaction, air", 62.0, 0.007468985, -105.968, 0.00015034, NaN, NaN, 133.89, 400.0, "http://dx.doi.org/10.1006/jssc.1995.1384"], ["Si0.79936Ge0.19984B0.0008", "Polycrystalline", "Vacuum hot pressed", 227.0, 0.00133341, 127.631, 0.0012217, 0.08445088, 4.33976, 749.96, 300.0, "http://dx.doi.org/10.1063/1.348408"], ["LaCoO3", "Polycrystalline", "Solid state reaction", 15.0, 0.000984011, 15.7, 2.505e-05, NaN, NaN, 1016.2, 1000.0, "http://dx.doi.org/10.1016/j.jssc.2008.08.078"]]}
