Repository: richardxie1119/MatRec

File: JMC_Data_kappa.csv (part 1 of 14)
,Name,Label,Editing,Model,Model_Type,Specifier,Value,Units,Temperature_Value,Temperature_Units,Value_Average,Temperature_Average,Pressure,Process,Direction_of_Measurement,Resolution,DOI,Title,Access_Type,Publisher,Publication_Year,Authors,Journal,kL_avg,composition_name
2,Bi2Te3,,,ThermCond,lattice,κlat,[1.2],Kelvin^(-1.0)  Meter^(-1.0)  Watt^(1.0),[295],Kelvin^(1.0),1.2,295.0,,,,,10.1039/d0ta00240b,Layered materials with 2D connectivity for thermoelectric energy conversion,payment,RSC,2020,"Manisha Samanta, Tanmoy Ghosh, Sushmita Chandra, Kanishka Biswas, Manisha Samanta, Tanmoy Ghosh, Sushmita Chandra, Kanishka Biswas",Journal of Materials Chemistry A,1.2,Bi2Te3
2,Bi2Te3,,,ThermCond,lattice,κlat,[1.2],Kelvin^(-1.0)  Meter^(-1.0)  Watt^(1.0),[295],Kelvin^(1.0),1.2,295.0,,,,,10.1039/d0ta00240b,Layered materials with 2D connectivity for thermoelectric energy conversion,payment,RSC,2020,"Manisha Samanta, Tanmoy Ghosh, Sushmita Chandra, Kanishka Biswas, Manisha Samanta, Tanmoy Ghosh, Sushmita Chandra, Kanishka Biswas",Journal of Materials Chemistry A,1.2,Bi2Te3
4,Sb2Te3,,,ThermCond,lattice,κlat,[1.15],Kelvin^(-1.0)  Meter^(-1.0)  Watt^(1.0),[295],Kelvin^(1.0),1.15,295.0,,,in-plane direction,,10.1039/d0ta00240b,Layered materials with 2D connectivity for thermoelectric energy conversion,payment,RSC,2020,"Manisha Samanta, Tanmoy Ghosh, Sushmita Chandra, Kanishka Biswas, Manisha Samanta, Tanmoy Ghosh, Sushmita Chandra, Kanishka Biswas",Journal of Materials Chemistry A,1.15,Sb2Te3
4,Sb2Te3,,,ThermCond,lattice,κlat,[1.15],Kelvin^(-1.0)  Meter^(-1.0)  Watt^(1.0),[295],Kelvin^(1.0),1.15,295.0,,,in-plane direction,,10.1039/d0ta00240b,Layered materials with 2D connectivity for thermoelectric energy conversion,payment,RSC,2020,"Manisha Samanta, Tanmoy Ghosh, Sushmita Chandra, Kanishka Biswas, Manisha Samanta, Tanmoy Ghosh, Sushmita Chandra, Kanishka Biswas",Journal of Materials Chemistry A,1.15,Sb2Te3
6,Bi2Te3,,,ThermCond,lattice,κlat,[1.8],Kelvin^(-1.0)  Meter^(-1.0)  Watt^(1.0),[300.0],Kelvin^(1.0),1.8,300.0,,,,,10.1039/d0ta00240b,Layered materials with 2D connectivity for thermoelectric energy conversion,payment,RSC,2020,"Manisha Samanta, Tanmoy Ghosh, Sushmita Chandra, Kanishka Biswas, Manisha Samanta, Tanmoy Ghosh, Sushmita Chandra, Kanishka Biswas",Journal of Materials Chemistry A,1.8,Bi2Te3
6,Bi2Te3,,,ThermCond,lattice,κlat,[1.8],Kelvin^(-1.0)  Meter^(-1.0)  Watt^(1.0),[300.0],Kelvin^(1.0),1.8,300.0,,,,,10.1039/d0ta00240b,Layered materials with 2D connectivity for thermoelectric energy conversion,payment,RSC,2020,"Manisha Samanta, Tanmoy Ghosh, Sushmita Chandra, Kanishka Biswas, Manisha Samanta, Tanmoy Ghosh, Sushmita Chandra, Kanishka Biswas",Journal of Materials Chemistry A,1.8,Bi2Te3
7,BiSbSe3,,point defects,ThermCond,lattice,κlat,[0.64],Kelvin^(-1.0)  Meter^(-1.0)  Watt^(1.0),[295],Kelvin^(1.0),0.64,295.0,,,,,10.1039/d0ta00240b,Layered materials with 2D connectivity for thermoelectric energy conversion,payment,RSC,2020,"Manisha Samanta, Tanmoy Ghosh, Sushmita Chandra, Kanishka Biswas, Manisha Samanta, Tanmoy Ghosh, Sushmita Chandra, Kanishka Biswas",Journal of Materials Chemistry A,0.64,BiSbSe3
9,Bi2Se3,,,ThermCond,lattice,lattice thermal conductivity,[1.8],Kelvin^(-1.0)  Meter^(-1.0)  Watt^(1.0),[300.0],Kelvin^(1.0),1.8,300.0,,,,,10.1039/d0ta00240b,Layered materials with 2D connectivity for thermoelectric energy conversion,payment,RSC,2020,"Manisha Samanta, Tanmoy Ghosh, Sushmita Chandra, Kanishka Biswas, Manisha Samanta, Tanmoy Ghosh, Sushmita Chandra, Kanishka Biswas",Journal of Materials Chemistry A,1.8,Bi2Se3
9,Bi2Se3,,,ThermCond,lattice,lattice thermal conductivity,[1.8],Kelvin^(-1.0)  Meter^(-1.0)  Watt^(1.0),[300.0],Kelvin^(1.0),1.8,300.0,,,,,10.1039/d0ta00240b,Layered materials with 2D connectivity for thermoelectric energy conversion,payment,RSC,2020,"Manisha Samanta, Tanmoy Ghosh, Sushmita Chandra, Kanishka Biswas, Manisha Samanta, Tanmoy Ghosh, Sushmita Chandra, Kanishka Biswas",Journal of Materials Chemistry A,1.8,Bi2Se3
20,MoS2,,,ThermCond,total,thermal conductivity,[40.0],Kelvin^(-1.0)  Meter^(-1.0)  Watt^(1.0),[295],Kelvin^(1.0),40.0,295.0,,,in-plane and cross-plane directions,,10.1039/d0ta00240b,Layered materials with 2D connectivity for thermoelectric energy conversion,payment,RSC,2020,"Manisha Samanta, Tanmoy Ghosh, Sushmita Chandra, Kanishka Biswas, Manisha Samanta, Tanmoy Ghosh, Sushmita Chandra, Kanishka Biswas",Journal of Materials Chemistry A,40.0,MoS2
21,TiS2,,,ThermCond,lattice,κlat,[4.0],Kelvin^(-1.0)  Meter^(-1.0)  Watt^(1.0),[295],Kelvin^(1.0),4.0,295.0,,,in plane,,10.1039/d0ta00240b,Layered materials with 2D connectivity for thermoelectric energy conversion,payment,RSC,2020,"Manisha Samanta, Tanmoy Ghosh, Sushmita Chandra, Kanishka Biswas, Manisha Samanta, Tanmoy Ghosh, Sushmita Chandra, Kanishka Biswas",Journal of Materials Chemistry A,4.0,TiS2
22,AgCrSe2,,,ThermCond,lattice,κlat,"[0.4, 0.6]",Kelvin^(-1.0)  Meter^(-1.0)  Watt^(1.0),"[200.0, 500.0]",Kelvin^(1.0),0.5,350.0,,,,,10.1039/d0ta00240b,Layered materials with 2D connectivity for thermoelectric energy conversion,payment,RSC,2020,"Manisha Samanta, Tanmoy Ghosh, Sushmita Chandra, Kanishka Biswas, Manisha Samanta, Tanmoy Ghosh, Sushmita Chandra, Kanishka Biswas",Journal of Materials Chemistry A,0.5,AgCrSe2
25,CoSb3,,,ThermCond,lattice,lattice thermal conductivity,"[8.0, 10.0]",Kelvin^(-1.0)  Meter^(-1.0)  Watt^(1.0),[295],Kelvin^(1.0),9.0,295.0,,,,,10.1039/c6ee00322b,Electronegative guests in CoSb3,payment,RSC,2016,"Bo Duan, Jiong Yang, James R. Salvador, Yang He, Bo Zhao, Shanyu Wang, Ping Wei, Fumio S. Ohuchi, Wenqing Zhang, Raphaël P. Hermann, Olivier Gourdon, Scott X. Mao, Yingwen Cheng, Chongmin Wang, Jun Liu, Pengcheng Zhai, Xinfeng Tang, Qingjie Zhang, Jihui Yang, Bo Duan, Jiong Yang, James R. Salvador, Yang He, Bo Zhao, Shanyu Wang, Ping Wei, Fumio S. Ohuchi, Wenqing Zhang, Raphaël P. Hermann, Olivier Gourdon, Scott X. Mao, Yingwen Cheng, Chongmin Wang, Jun Liu, Pengcheng Zhai, Xinfeng Tang, Qingjie Zhang, Jihui Yang",Energy & Environmental Science,9.0,CoSb3
27,CoSb3,,,ThermCond,lattice,lattice thermal conductivity,[10.0],Kelvin^(-1.0)  Meter^(-1.0)  Watt^(1.0),[295],Kelvin^(1.0),10.0,295.0,,,,,10.1039/c6ee00322b,Electronegative guests in CoSb3,payment,RSC,2016,"Bo Duan, Jiong Yang, James R. Salvador, Yang He, Bo Zhao, Shanyu Wang, Ping Wei, Fumio S. Ohuchi, Wenqing Zhang, Raphaël P. Hermann, Olivier Gourdon, Scott X. Mao, Yingwen Cheng, Chongmin Wang, Jun Liu, Pengcheng Zhai, Xinfeng Tang, Qingjie Zhang, Jihui Yang, Bo Duan, Jiong Yang, James R. Salvador, Yang He, Bo Zhao, Shanyu Wang, Ping Wei, Fumio S. Ohuchi, Wenqing Zhang, Raphaël P. Hermann, Olivier Gourdon, Scott X. Mao, Yingwen Cheng, Chongmin Wang, Jun Liu, Pengcheng Zhai, Xinfeng Tang, Qingjie Zhang, Jihui Yang",Energy & Environmental Science,10.0,CoSb3
33,Co3O4,,,ThermCond,total,thermal conductivity,[1.6],Kelvin^(-1.0)  Meter^(-1.0)  Watt^(1.0),[1073.0],Kelvin^(1.0),1.6,1073.0,,,,,10.1016/j.materresbull.2012.07.037,Synthesis of thermoelectric Ca3Co4O9 ceramics with high ZT values from a CoIICoIII-Layered Double Hydroxide precursor ,payment,Elsevier,2012,DELORME,Materials Research Bulletin,1.6,Co3O4
33,Co3O4,,,ThermCond,total,thermal conductivity,[1.6],Kelvin^(-1.0)  Meter^(-1.0)  Watt^(1.0),[1073.0],Kelvin^(1.0),1.6,1073.0,,,,,10.1016/j.materresbull.2012.07.037,Synthesis of thermoelectric Ca3Co4O9 ceramics with high ZT values from a CoIICoIII-Layered Double Hydroxide precursor ,payment,Elsevier,2012,DELORME,Materials Research Bulletin,1.6,Co3O4
34,Co3O4,,,ThermCond,total,thermal conductivity,[2.1],Kelvin^(-1.0)  Meter^(-1.0)  Watt^(1.0),"[500.0, 1100.0]",Kelvin^(1.0),2.1,800.0,,,,,10.1016/j.materresbull.2012.07.037,Synthesis of thermoelectric Ca3Co4O9 ceramics with high ZT values from a CoIICoIII-Layered Double Hydroxide precursor ,payment,Elsevier,2012,DELORME,Materials Research Bulletin,2.1,Co3O4
34,Co3O4,,,ThermCond,total,thermal conductivity,[2.1],Kelvin^(-1.0)  Meter^(-1.0)  Watt^(1.0),"[500.0, 1100.0]",Kelvin^(1.0),2.1,800.0,,,,,10.1016/j.materresbull.2012.07.037,Synthesis of thermoelectric Ca3Co4O9 ceramics with high ZT values from a CoIICoIII-Layered Double Hydroxide precursor ,payment,Elsevier,2012,DELORME,Materials Research Bulletin,2.1,Co3O4
35,CO3O4,,,ThermCond,total,thermal conductivity,[1.6],Kelvin^(-1.0)  Meter^(-1.0)  Watt^(1.0),[1073.0],Kelvin^(1.0),1.6,1073.0,,,,,10.1016/j.materresbull.2012.07.037,Synthesis of thermoelectric Ca3Co4O9 ceramics with high ZT values from a CoIICoIII-Layered Double Hydroxide precursor ,payment,Elsevier,2012,DELORME,Materials Research Bulletin,1.6,CO3O4
35,CO3O4,,,ThermCond,total,thermal conductivity,[1.6],Kelvin^(-1.0)  Meter^(-1.0)  Watt^(1.0),[1073.0],Kelvin^(1.0),1.6,1073.0,,,,,10.1016/j.materresbull.2012.07.037,Synthesis of thermoelectric Ca3Co4O9 ceramics with high ZT values from a CoIICoIII-Layered Double Hydroxide precursor ,payment,Elsevier,2012,DELORME,Materials Research Bulletin,1.6,CO3O4
38,Cu2Se,,,ThermCond,lattice,κl,[0.38],Kelvin^(-1.0)  Meter^(-1.0)  Watt^(1.0),[300.0],Kelvin^(1.0),0.38,300.0,,,,,10.1016/j.intermet.2019.106541,Enhancement in thermoelectric performance of single step synthesized Mg doped Cu2Se: An experimental and theoretical study ,payment,Elsevier,2019,BHARDWAJ,Intermetallics,0.38,Cu2Se
42,NaCo2O4,,,ThermCond,total,thermal conductivity,[1.8],Kelvin^(-1.0)  Meter^(-1.0)  Watt^(1.0),[295],Kelvin^(1.0),1.8,295.0,,,,,10.1016/j.jallcom.2005.07.067,"Thermoelectric properties of Na
x
Co2O4/Ag composites ",payment,Elsevier,2006,SEETAWAN,Journal of Alloys and Compounds,1.8,NaCo2O4
42,NaCo2O4,,,ThermCond,total,thermal conductivity,[1.8],Kelvin^(-1.0)  Meter^(-1.0)  Watt^(1.0),[295],Kelvin^(1.0),1.8,295.0,,,,,10.1016/j.jallcom.2005.07.067,"Thermoelectric properties of Na
x
Co2O4/Ag composites ",payment,Elsevier,2006,SEETAWAN,Journal of Alloys and Compounds,1.8,NaCo2O4
44,Ba8Ga16Ge30,,,ThermCond,total,thermal conductivity,[3.65],Kelvin^(-1.0)  Meter^(-1.0)  Watt^(1.0),[27.0],Kelvin^(1.0),3.65,27.0,,,,,10.1016/j.jpcs.2008.10.020,"Structure and low-temperature properties of Ba8Ni6Ge40
",payment,Elsevier,2009,ZHANG,Journal of Physics and Chemistry of Solids,3.65,Ba8Ga16Ge30
44,Ba8Ga16Ge30,,,ThermCond,total,thermal conductivity,[3.65],Kelvin^(-1.0)  Meter^(-1.0)  Watt^(1.0),[27.0],Kelvin^(1.0),3.65,27.0,,,,,10.1016/j.jpcs.2008.10.020,"Structure and low-temperature properties of Ba8Ni6Ge40
",payment,Elsevier,2009,ZHANG,Journal of Physics and Chemistry of Solids,3.65,Ba8Ga16Ge30
44,Ba8Ga16Ge30,,,ThermCond,total,thermal conductivity,[3.65],Kelvin^(-1.0)  Meter^(-1.0)  Watt^(1.0),[27.0],Kelvin^(1.0),3.65,27.0,,,,,10.1016/j.jpcs.2008.10.020,"Structure and low-temperature properties of Ba8Ni6Ge40
",payment,Elsevier,2009,ZHANG,Journal of Physics and Chemistry of Solids,3.65,Ba8Ga16Ge30
45,Ba8Ga16Ge30,,,ThermCond,lattice,κL,[2.25],Kelvin^(-1.0)  Meter^(-1.0)  Watt^(1.0),[295],Kelvin^(1.0),2.25,295.0,,,,,10.1016/j.jpcs.2008.10.020,"Structure and low-temperature properties of Ba8Ni6Ge40
",payment,Elsevier,2009,ZHANG,Journal of Physics and Chemistry of Solids,2.25,Ba8Ga16Ge30
45,Ba8Ga16Ge30,,,ThermCond,lattice,κL,[2.25],Kelvin^(-1.0)  Meter^(-1.0)  Watt^(1.0),[295],Kelvin^(1.0),2.25,295.0,,,,,10.1016/j.jpcs.2008.10.020,"Structure and low-temperature properties of Ba8Ni6Ge40
",payment,Elsevier,2009,ZHANG,Journal of Physics and Chemistry of Solids,2.25,Ba8Ga16Ge30
45,Ba8Ga16Ge30,,,ThermCond,lattice,κL,[2.25],Kelvin^(-1.0)  Meter^(-1.0)  Watt^(1.0),[295],Kelvin^(1.0),2.25,295.0,,,,,10.1016/j.jpcs.2008.10.020,"Structure and low-temperature properties of Ba8Ni6Ge40
",payment,Elsevier,2009,ZHANG,Journal of Physics and Chemistry of Solids,2.25,Ba8Ga16Ge30
47,Yb11InSb9,,,ThermCond,lattice,κlat,[0.6],Kelvin^(-1.0)  Meter^(-1.0)  Watt^(1.0),[300.0],Kelvin^(1.0),0.6000000000000001,300.0,,,,,10.1039/c7ee02504a,High thermoelectric performance of α-MgAgSb for power generation,payment,RSC,2018,"Zihang Liu, Jun Mao, Jiehe Sui, Zhifeng Ren, Zihang Liu, Jun Mao, Jiehe Sui, Zhifeng Ren",Energy & Environmental Science,0.6,Yb11InSb9
47,Yb11InSb9,,,ThermCond,lattice,κlat,[0.6],Kelvin^(-1.0)  Meter^(-1.0)  Watt^(1.0),[300.0],Kelvin^(1.0),0.6000000000000001,300.0,,,,,10.1039/c7ee02504a,High thermoelectric performance of α-MgAgSb for power generation,payment,RSC,2018,"Zihang Liu, Jun Mao, Jiehe Sui, Zhifeng Ren, Zihang Liu, Jun Mao, Jiehe Sui, Zhifeng Ren",Energy & Environmental Science,0.6,Yb11InSb9
64,Bi2Te2Se,,,ThermCond,lattice,lattice thermal conductivity,[1.3],Kelvin^(-1.0)  Meter^(-1.0)  Watt^(1.0),[295],Kelvin^(1.0),1.3,295.0,,spin,,,10.1039/c8cp05793a,"Phonon transport and thermoelectric properties of semiconducting Bi2Te2X (X = S, Se, Te) monolayers",payment,RSC,2019,"Zahid Rashid, Arun S. Nissimagoudar, Wu Li, Zahid Rashid, Arun S. Nissimagoudar, Wu Li",Physical Chemistry Chemical Physics,1.3,Bi2Te2Se
64,Bi2Te2Se,,,ThermCond,lattice,lattice thermal conductivity,[1.3],Kelvin^(-1.0)  Meter^(-1.0)  Watt^(1.0),[295],Kelvin^(1.0),1.3,295.0,,spin,,,10.1039/c8cp05793a,"Phonon transport and thermoelectric properties of semiconducting Bi2Te2X (X = S, Se, Te) monolayers",payment,RSC,2019,"Zahid Rashid, Arun S. Nissimagoudar, Wu Li, Zahid Rashid, Arun S. Nissimagoudar, Wu Li",Physical Chemistry Chemical Physics,1.3,Bi2Te2Se
65,Bi2Te2S,,,ThermCond,total,κ,[3.96],Kelvin^(-1.0)  Meter^(-1.0)  Watt^(1.0),[295],Kelvin^(1.0),3.96,295.0,,,,,10.1039/c8cp05793a,"Phonon transport and thermoelectric properties of semiconducting Bi2Te2X (X = S, Se, Te) monolayers",payment,RSC,2019,"Zahid Rashid, Arun S. Nissimagoudar, Wu Li, Zahid Rashid, Arun S. Nissimagoudar, Wu Li",Physical Chemistry Chemical Physics,3.96,Bi2Te2S
65,Bi2Te2S,,,ThermCond,total,κ,[3.96],Kelvin^(-1.0)  Meter^(-1.0)  Watt^(1.0),[295],Kelvin^(1.0),3.96,295.0,,,,,10.1039/c8cp05793a,"Phonon transport and thermoelectric properties of semiconducting Bi2Te2X (X = S, Se, Te) monolayers",payment,RSC,2019,"Zahid Rashid, Arun S. Nissimagoudar, Wu Li, Zahid Rashid, Arun S. Nissimagoudar, Wu Li",Physical Chemistry Chemical Physics,3.96,Bi2Te2S
66,Bi2Te2Se,,,ThermCond,total,κ,[3.92],Kelvin^(-1.0)  Meter^(-1.0)  Watt^(1.0),[295],Kelvin^(1.0),3.92,295.0,,,,,10.1039/c8cp05793a,"Phonon transport and thermoelectric properties of semiconducting Bi2Te2X (X = S, Se, Te) monolayers",payment,RSC,2019,"Zahid Rashid, Arun S. Nissimagoudar, Wu Li, Zahid Rashid, Arun S. Nissimagoudar, Wu Li",Physical Chemistry Chemical Physics,3.92,Bi2Te2Se
66,Bi2Te2Se,,,ThermCond,total,κ,[3.92],Kelvin^(-1.0)  Meter^(-1.0)  Watt^(1.0),[295],Kelvin^(1.0),3.92,295.0,,,,,10.1039/c8cp05793a,"Phonon transport and thermoelectric properties of semiconducting Bi2Te2X (X = S, Se, Te) monolayers",payment,RSC,2019,"Zahid Rashid, Arun S. Nissimagoudar, Wu Li, Zahid Rashid, Arun S. Nissimagoudar, Wu Li",Physical Chemistry Chemical Physics,3.92,Bi2Te2Se
67,Bi2Te3,,,ThermCond,total,κ,[2.5],Kelvin^(-1.0)  Meter^(-1.0)  Watt^(1.0),[300.0],Kelvin^(1.0),2.5,300.0,,,,,10.1039/c8cp05793a,"Phonon transport and thermoelectric properties of semiconducting Bi2Te2X (X = S, Se, Te) monolayers",payment,RSC,2019,"Zahid Rashid, Arun S. Nissimagoudar, Wu Li, Zahid Rashid, Arun S. Nissimagoudar, Wu Li",Physical Chemistry Chemical Physics,2.5,Bi2Te3
67,Bi2Te3,,,ThermCond,total,κ,[2.5],Kelvin^(-1.0)  Meter^(-1.0)  Watt^(1.0),[300.0],Kelvin^(1.0),2.5,300.0,,,,,10.1039/c8cp05793a,"Phonon transport and thermoelectric properties of semiconducting Bi2Te2X (X = S, Se, Te) monolayers",payment,RSC,2019,"Zahid Rashid, Arun S. Nissimagoudar, Wu Li, Zahid Rashid, Arun S. Nissimagoudar, Wu Li",Physical Chemistry Chemical Physics,2.5,Bi2Te3
68,CS1,,,ThermCond,total,thermal conductivity,[1.28],Kelvin^(-1.0)  Meter^(-1.0)  Watt^(1.0),[295],Kelvin^(1.0),1.28,295.0,,,,,10.1039/c7cp04634k,Thermoelectric properties of Se and Zn/Cd/Sn double substituted Co4Sb12 skutterudite compounds,payment,RSC,2017,"Karthikeyan N., Sivaprasad Ghanta, Jaiganesh G., Anbarasu V., Partha Pratim Jana, Sivakumar K., Karthikeyan N., Sivaprasad Ghanta, Jaiganesh G., Anbarasu V., Partha Pratim Jana, Sivakumar K.",Physical Chemistry Chemical Physics,1.28,CS1
69,CS2,,,ThermCond,total,thermal conductivity,[0.97],Kelvin^(-1.0)  Meter^(-1.0)  Watt^(1.0),[295],Kelvin^(1.0),0.97,295.0,,,,,10.1039/c7cp04634k,Thermoelectric properties of Se and Zn/Cd/Sn double substituted Co4Sb12 skutterudite compounds,payment,RSC,2017,"Karthikeyan N., Sivaprasad Ghanta, Jaiganesh G., Anbarasu V., Partha Pratim Jana, Sivakumar K., Karthikeyan N., Sivaprasad Ghanta, Jaiganesh G., Anbarasu V., Partha Pratim Jana, Sivakumar K.",Physical Chemistry Chemical Physics,0.97,CS2
70,Co4Sb12,,,ThermCond,total,κtotal,[9.0],Kelvin^(-1.0)  Meter^(-1.0)  Watt^(1.0),[300.0],Kelvin^(1.0),9.0,300.0,,,,,10.1039/c7cp04634k,Thermoelectric properties of Se and Zn/Cd/Sn double substituted Co4Sb12 skutterudite compounds,payment,RSC,2017,"Karthikeyan N., Sivaprasad Ghanta, Jaiganesh G., Anbarasu V., Partha Pratim Jana, Sivakumar K., Karthikeyan N., Sivaprasad Ghanta, Jaiganesh G., Anbarasu V., Partha Pratim Jana, Sivakumar K.",Physical Chemistry Chemical Physics,9.0,Co4Sb12
70,Co4Sb12,,,ThermCond,total,κtotal,[9.0],Kelvin^(-1.0)  Meter^(-1.0)  Watt^(1.0),[300.0],Kelvin^(1.0),9.0,300.0,,,,,10.1039/c7cp04634k,Thermoelectric properties of Se and Zn/Cd/Sn double substituted Co4Sb12 skutterudite compounds,payment,RSC,2017,"Karthikeyan N., Sivaprasad Ghanta, Jaiganesh G., Anbarasu V., Partha Pratim Jana, Sivakumar K., Karthikeyan N., Sivaprasad Ghanta, Jaiganesh G., Anbarasu V., Partha Pratim Jana, Sivakumar K.",Physical Chemistry Chemical Physics,9.0,Co4Sb12
71,CS1,,,ThermCond,total,κtotal,[0.7],Kelvin^(-1.0)  Meter^(-1.0)  Watt^(1.0),[673.0],Kelvin^(1.0),0.7000000000000001,673.0,,,,,10.1039/c7cp04634k,Thermoelectric properties of Se and Zn/Cd/Sn double substituted Co4Sb12 skutterudite compounds,payment,RSC,2017,"Karthikeyan N., Sivaprasad Ghanta, Jaiganesh G., Anbarasu V., Partha Pratim Jana, Sivakumar K., Karthikeyan N., Sivaprasad Ghanta, Jaiganesh G., Anbarasu V., Partha Pratim Jana, Sivakumar K.",Physical Chemistry Chemical Physics,0.7,CS1
72,CoSb3,,,ThermCond,total,thermal conductivity,[10.0],Kelvin^(-1.0)  Meter^(-1.0)  Watt^(1.0),[300.0],Kelvin^(1.0),10.0,300.0,,,,,10.1016/j.jallcom.2012.11.167,Influence of ZnO nano-inclusions on the transport properties of the CoSb3 skutterudite ,payment,Elsevier,2013,CHUBILLEAU,Journal of Alloys and Compounds,10.0,CoSb3
73,CoSb3,,,ThermCond,total,κ,[5.0],Kelvin^(-1.0)  Meter^(-1.0)  Watt^(1.0),[650.0],Kelvin^(1.0),5.0,650.0,,,,,10.1016/j.jallcom.2012.11.167,Influence of ZnO nano-inclusions on the transport properties of the CoSb3 skutterudite ,payment,Elsevier,2013,CHUBILLEAU,Journal of Alloys and Compounds,5.0,CoSb3
74,Cu3SbSe3,,,ThermCond,total,thermal conductivity,"[0.7, 1.0]",Kelvin^(-1.0)  Meter^(-1.0)  Watt^(1.0),[300.0],Kelvin^(1.0),0.85,300.0,,,,,10.1038/s41524-020-00421-4,Dynamic disorder phonon scattering mediated by Cu atomic hopping and diffusion in Cu3SbSe3,payment,Springer,2020,"Wang Chen, Wu Yixuan, Pei Yanzhong, Chen Yue",npj Computational Materials,0.85,Cu3SbSe3
74,Cu3SbSe3,,,ThermCond,total,thermal conductivity,"[0.7, 1.0]",Kelvin^(-1.0)  Meter^(-1.0)  Watt^(1.0),[300.0],Kelvin^(1.0),0.85,300.0,,,,,10.1038/s41524-020-00421-4,Dynamic disorder phonon scattering mediated by Cu atomic hopping and diffusion in Cu3SbSe3,payment,Springer,2020,"Wang Chen, Wu Yixuan, Pei Yanzhong, Chen Yue",npj Computational Materials,0.85,Cu3SbSe3
77,Cu26V2Ge6S32,,,ThermCond,lattice,κlat,[0.33],Kelvin^(-1.0)  Meter^(-1.0)  Watt^(1.0),[663.0],Kelvin^(1.0),0.33,663.0,,,,,10.1039/c5tc02388b,Strong correlation between the crystal structure and the thermoelectric properties of pavonite homologue Cux+yBi5−yCh8 (Ch = S or Se) compounds,payment,RSC,2015,"Jae-Yeol Hwang, Min-Wook Oh, Kyu Hyoung Lee, Sung Wng Kim, Jae-Yeol Hwang, Min-Wook Oh, Kyu Hyoung Lee, Sung Wng Kim",Journal of Materials Chemistry C,0.33,Cu26V2Ge6S32
77,Cu26V2Ge6S32,,,ThermCond,lattice,κlat,[0.33],Kelvin^(-1.0)  Meter^(-1.0)  Watt^(1.0),[663.0],Kelvin^(1.0),0.33,663.0,,,,,10.1039/c5tc02388b,Strong correlation between the crystal structure and the thermoelectric properties of pavonite homologue Cux+yBi5−yCh8 (Ch = S or Se) compounds,payment,RSC,2015,"Jae-Yeol Hwang, Min-Wook Oh, Kyu Hyoung Lee, Sung Wng Kim, Jae-Yeol Hwang, Min-Wook Oh, Kyu Hyoung Lee, Sung Wng Kim",Journal of Materials Chemistry C,0.33,Cu26V2Ge6S32
77,Cu26V2Ge6S32,,,ThermCond,lattice,κlat,[0.33],Kelvin^(-1.0)  Meter^(-1.0)  Watt^(1.0),[663.0],Kelvin^(1.0),0.33,663.0,,,,,10.1039/c5tc02388b,Strong correlation between the crystal structure and the thermoelectric properties of pavonite homologue Cux+yBi5−yCh8 (Ch = S or Se) compounds,payment,RSC,2015,"Jae-Yeol Hwang, Min-Wook Oh, Kyu Hyoung Lee, Sung Wng Kim, Jae-Yeol Hwang, Min-Wook Oh, Kyu Hyoung Lee, Sung Wng Kim",Journal of Materials Chemistry C,0.33,Cu26V2Ge6S32
77,Cu26V2Ge6S32,,,ThermCond,lattice,κlat,[0.33],Kelvin^(-1.0)  Meter^(-1.0)  Watt^(1.0),[663.0],Kelvin^(1.0),0.33,663.0,,,,,10.1039/c5tc02388b,Strong correlation between the crystal structure and the thermoelectric properties of pavonite homologue Cux+yBi5−yCh8 (Ch = S or Se) compounds,payment,RSC,2015,"Jae-Yeol Hwang, Min-Wook Oh, Kyu Hyoung Lee, Sung Wng Kim, Jae-Yeol Hwang, Min-Wook Oh, Kyu Hyoung Lee, Sung Wng Kim",Journal of Materials Chemistry C,0.33,Cu26V2Ge6S32
80,Zn4Sb3,,,ThermCond,total,κ,[1.05],Kelvin^(-1.0)  Meter^(-1.0)  Watt^(1.0),[300.0],Kelvin^(1.0),1.05,300.0,,,,,10.1039/c5tc02388b,Strong correlation between the crystal structure and the thermoelectric properties of pavonite homologue Cux+yBi5−yCh8 (Ch = S or Se) compounds,payment,RSC,2015,"Jae-Yeol Hwang, Min-Wook Oh, Kyu Hyoung Lee, Sung Wng Kim, Jae-Yeol Hwang, Min-Wook Oh, Kyu Hyoung Lee, Sung Wng Kim",Journal of Materials Chemistry C,1.05,Zn4Sb3
80,Zn4Sb3,,,ThermCond,total,κ,[1.05],Kelvin^(-1.0)  Meter^(-1.0)  Watt^(1.0),[300.0],Kelvin^(1.0),1.05,300.0,,,,,10.1039/c5tc02388b,Strong correlation between the crystal structure and the thermoelectric properties of pavonite homologue Cux+yBi5−yCh8 (Ch = S or Se) compounds,payment,RSC,2015,"Jae-Yeol Hwang, Min-Wook Oh, Kyu Hyoung Lee, Sung Wng Kim, Jae-Yeol Hwang, Min-Wook Oh, Kyu Hyoung Lee, Sung Wng Kim",Journal of Materials Chemistry C,1.05,Zn4Sb3
88,SrB6,,,ThermCond,total,thermal conductivity,[20.0],Kelvin^(-1.0)  Meter^(-1.0)  Watt^(1.0),[295],Kelvin^(1.0),20.0,295.0,,,,,10.1016/j.mtla.2018.06.003,Rapid deposition and thermoelectric properties of ytterbium boride thin films using hybrid physical chemical vapor deposition ,payment,Elsevier,2018,GUELOU,Materialia,20.0,SrB6
89,BaB6,,,ThermCond,total,thermal conductivity,[12.0],Kelvin^(-1.0)  Meter^(-1.0)  Watt^(1.0),[295],Kelvin^(1.0),12.0,295.0,,,,,10.1016/j.mtla.2018.06.003,Rapid deposition and thermoelectric properties of ytterbium boride thin films using hybrid physical chemical vapor deposition ,payment,Elsevier,2018,GUELOU,Materialia,12.0,BaB6
97,AgSbTe2,,,ThermCond,lattice,lattice thermal conductivity,[0.6],Kelvin^(-1.0)  Meter^(-1.0)  Watt^(1.0),[295],Kelvin^(1.0),0.6000000000000001,295.0,,,,,10.1039/c3ta13729e,A study of Yb0.2Co4Sb12–AgSbTe2 nanocomposites: simultaneous enhancement of all three thermoelectric properties,payment,RSC,2014,"Jiangying Peng, Liangwei Fu, Qiongzhen Liu, Ming Liu, Junyou Yang, Dale Hitchcock, Menghan Zhou, Jian He, Jiangying Peng, Liangwei Fu, Qiongzhen Liu, Ming Liu, Junyou Yang, Dale Hitchcock, Menghan Zhou, Jian He",Journal of Materials Chemistry A,0.6,AgSbTe2
99,Tl9BiTe6,,,ThermCond,total,thermal conductivities,[0.5],Kelvin^(-1.0)  Meter^(-1.0)  Watt^(1.0),[300.0],Kelvin^(1.0),0.5,300.0,,,,,10.1016/j.jssc.2011.01.031,"Effects of partial anion substitution on the thermoelectric properties of silver(I) chalcogenide halides in the system Ag5
Q
2
X with Q=Te, Se and S and X=Br and Cl ",payment,Elsevier,2011,ECKSTEIN,Journal of Solid State Chemistry,0.5,Tl9BiTe6
99,Tl9BiTe6,,,ThermCond,total,thermal conductivities,[0.5],Kelvin^(-1.0)  Meter^(-1.0)  Watt^(1.0),[300.0],Kelvin^(1.0),0.5,300.0,,,,,10.1016/j.jssc.2011.01.031,"Effects of partial anion substitution on the thermoelectric properties of silver(I) chalcogenide halides in the system Ag5
Q
2
X with Q=Te, Se and S and X=Br and Cl ",payment,Elsevier,2011,ECKSTEIN,Journal of Solid State Chemistry,0.5,Tl9BiTe6
112,Zn4Sb3,,,ThermCond,total,thermal conductivity,[6.5],Kelvin^(-1.0)  Meter^(-1.0)  Watt^(1.0),[670.0],Kelvin^(1.0),6.5,670.0,,,,,10.1039/c2jm33899h,Semiconductor nanowires for thermoelectrics,payment,RSC,2012,"Zhen Li, Qiao Sun, Xiang Dong Yao, Zhong Hua Zhu, Gao Qing (Max) Lu, Zhen Li, Qiao Sun, Xiang Dong Yao, Zhong Hua Zhu, Gao Qing (Max) Lu",Journal of Materials Chemistry,6.5,Zn4Sb3
112,Zn4Sb3,,,ThermCond,total,thermal conductivity,[6.5],Kelvin^(-1.0)  Meter^(-1.0)  Watt^(1.0),[670.0],Kelvin^(1.0),6.5,670.0,,,,,10.1039/c2jm33899h,Semiconductor nanowires for thermoelectrics,payment,RSC,2012,"Zhen Li, Qiao Sun, Xiang Dong Yao, Zhong Hua Zhu, Gao Qing (Max) Lu, Zhen Li, Qiao Sun, Xiang Dong Yao, Zhong Hua Zhu, Gao Qing (Max) Lu",Journal of Materials Chemistry,6.5,Zn4Sb3
113,AgSn25SbTe27,,,ThermCond,total,κtot,[3.4],Kelvin^(-1.0)  Meter^(-1.0)  Watt^(1.0),[300.0],Kelvin^(1.0),3.4,300.0,,,,,10.1016/j.matchemphys.2018.02.047,"Synthesis and transport properties of p-type lead-free AgSn
m
SbSe2Te
m
thermoelectric systems ",payment,Elsevier,2018,FIGUEROAMILLON,Materials Chemistry and Physics,3.4,AgSn25SbTe27
113,AgSn25SbTe27,,,ThermCond,total,κtot,[3.4],Kelvin^(-1.0)  Meter^(-1.0)  Watt^(1.0),[300.0],Kelvin^(1.0),3.4,300.0,,,,,10.1016/j.matchemphys.2018.02.047,"Synthesis and transport properties of p-type lead-free AgSn
m
SbSe2Te
m
thermoelectric systems ",payment,Elsevier,2018,FIGUEROAMILLON,Materials Chemistry and Physics,3.4,AgSn25SbTe27
114,AgSn10SbSe2Te10,,,ThermCond,lattice,κlatt,[0.6],Kelvin^(-1.0)  Meter^(-1.0)  Watt^(1.0),[300.0],Kelvin^(1.0),0.6000000000000001,300.0,,,,,10.1016/j.matchemphys.2018.02.047,"Synthesis and transport properties of p-type lead-free AgSn
m
SbSe2Te
m
thermoelectric systems ",payment,Elsevier,2018,FIGUEROAMILLON,Materials Chemistry and Physics,0.6,AgSn10SbSe2Te10
114,AgSn10SbSe2Te10,,,ThermCond,lattice,κlatt,[0.6],Kelvin^(-1.0)  Meter^(-1.0)  Watt^(1.0),[300.0],Kelvin^(1.0),0.6000000000000001,300.0,,,,,10.1016/j.matchemphys.2018.02.047,"Synthesis and transport properties of p-type lead-free AgSn
m
SbSe2Te
m
thermoelectric systems ",payment,Elsevier,2018,FIGUEROAMILLON,Materials Chemistry and Physics,0.6,AgSn10SbSe2Te10
114,AgSn10SbSe2Te10,,,ThermCond,lattice,κlatt,[0.6],Kelvin^(-1.0)  Meter^(-1.0)  Watt^(1.0),[300.0],Kelvin^(1.0),0.6000000000000001,300.0,,,,,10.1016/j.matchemphys.2018.02.047,"Synthesis and transport properties of p-type lead-free AgSn
m
SbSe2Te
m
thermoelectric systems ",payment,Elsevier,2018,FIGUEROAMILLON,Materials Chemistry and Physics,0.6,AgSn10SbSe2Te10
122,AgPbBiSe3,,,ThermCond,lattice,κlat,"[0.5, 0.4]",Kelvin^(-1.0)  Meter^(-1.0)  Watt^(1.0),"[290.0, 820.0]",Kelvin^(1.0),0.45,555.0,,,,,10.1039/c9sc00485h,Bonding heterogeneity and lone pair induced anharmonicity resulted in ultralow thermal conductivity and promising thermoelectric properties in n-type AgPbBiSe3,open,RSC,2019,"Moinak Dutta, Koushik Pal, Umesh V. Waghmare, Kanishka Biswas, Moinak Dutta, Koushik Pal, Umesh V. Waghmare, Kanishka Biswas",Chemical Science,0.45,AgPbBiSe3
124,AgPbBiSe3,,,ThermCond,lattice,κlat,[0.23],Kelvin^(-1.0)  Meter^(-1.0)  Watt^(1.0),[823.0],Kelvin^(1.0),0.23,823.0,,,,,10.1039/c9sc00485h,Bonding heterogeneity and lone pair induced anharmonicity resulted in ultralow thermal conductivity and promising thermoelectric properties in n-type AgPbBiSe3,open,RSC,2019,"Moinak Dutta, Koushik Pal, Umesh V. Waghmare, Kanishka Biswas, Moinak Dutta, Koushik Pal, Umesh V. Waghmare, Kanishka Biswas",Chemical Science,0.23,AgPbBiSe3
127,Ge20Te80,,,ThermCond,total,thermal conductivity,[0.1],Kelvin^(-1.0)  Meter^(-1.0)  Watt^(1.0),[300.0],Kelvin^(1.0),0.1,300.0,,,,,10.1039/b908579c,Conducting glasses as new potential thermoelectric materials: the Cu–Ge–Te case,payment,RSC,2010,"António Pereira Gonçalves, Elsa Branco Lopes, Olivier Rouleau, Claude Godart, António Pereira Gonçalves, Elsa Branco Lopes, Olivier Rouleau, Claude Godart",Journal of Materials Chemistry,0.1,Ge20Te80
127,Ge20Te80,,,ThermCond,total,thermal conductivity,[0.1],Kelvin^(-1.0)  Meter^(-1.0)  Watt^(1.0),[300.0],Kelvin^(1.0),0.1,300.0,,,,,10.1039/b908579c,Conducting glasses as new potential thermoelectric materials: the Cu–Ge–Te case,payment,RSC,2010,"António Pereira Gonçalves, Elsa Branco Lopes, Olivier Rouleau, Claude Godart, António Pereira Gonçalves, Elsa Branco Lopes, Olivier Rouleau, Claude Godart",Journal of Materials Chemistry,0.1,Ge20Te80
132,BiSbSe3,,,ThermCond,total,thermal conductivity,"[0.6, 0.4]",Kelvin^(-1.0)  Meter^(-1.0)  Watt^(1.0),"[300.0, 800.0]",Kelvin^(1.0),0.5,550.0,,,,,10.1039/d0cp01231a,"Microscopic origin of the extremely low thermal conductivity and outstanding thermoelectric performance of BiSbX3 (X = S, Se) revealed by first-principles study",payment,RSC,2020,"Ziye Zhang, Renqi Zhang, Ning Qi, Yichu Wu, Zhiquan Chen, Ziye Zhang, Renqi Zhang, Ning Qi, Yichu Wu, Zhiquan Chen",Physical Chemistry Chemical Physics,0.5,BiSbSe3
133,BiSbSe3,,,ThermCond,lattice,κL,[0.38],Kelvin^(-1.0)  Meter^(-1.0)  Watt^(1.0),[295],Kelvin^(1.0),0.38,295.0,,,,,10.1039/d0cp01231a,"Microscopic origin of the extremely low thermal conductivity and outstanding thermoelectric performance of BiSbX3 (X = S, Se) revealed by first-principles study",payment,RSC,2020,"Ziye Zhang, Renqi Zhang, Ning Qi, Yichu Wu, Zhiquan Chen, Ziye Zhang, Renqi Zhang, Ning Qi, Yichu Wu, Zhiquan Chen",Physical Chemistry Chemical Physics,0.38,BiSbSe3
136,BiSbSe3,,,ThermCond,lattice,κL,[0.38],Kelvin^(-1.0)  Meter^(-1.0)  Watt^(1.0),[300.0],Kelvin^(1.0),0.38,300.0,,,a axis,,10.1039/d0cp01231a,"Microscopic origin of the extremely low thermal conductivity and outstanding thermoelectric performance of BiSbX3 (X = S, Se) revealed by first-principles study",payment,RSC,2020,"Ziye Zhang, Renqi Zhang, Ning Qi, Yichu Wu, Zhiquan Chen, Ziye Zhang, Renqi Zhang, Ning Qi, Yichu Wu, Zhiquan Chen",Physical Chemistry Chemical Physics,0.38,BiSbSe3
137,NaPb13Sn5SbTe20,,,ThermCond,lattice,lattice thermal conductivity,[1.0],Kelvin^(-1.0)  Meter^(-1.0)  Watt^(1.0),[295],Kelvin^(1.0),1.0,295.0,,,,,10.1557/PROC-1044-U08-05,"Thermoelectric Properties of the Nanostructured NaPb18-xSnxMTe20 (M=Sb, Bi) Materials",payment,Springer,2008,"Gueguen Aurelie, Poudeu Pierre Ferdinand, Pcionek Robert, Kong Huijun, Uher Ctirad, Kanatzidis Mercouri G.",MRS Online Proceedings Library,1.0,NaPb13Sn5SbTe20
137,NaPb13Sn5SbTe20,,,ThermCond,lattice,lattice thermal conductivity,[1.0],Kelvin^(-1.0)  Meter^(-1.0)  Watt^(1.0),[295],Kelvin^(1.0),1.0,295.0,,,,,10.1557/PROC-1044-U08-05,"Thermoelectric Properties of the Nanostructured NaPb18-xSnxMTe20 (M=Sb, Bi) Materials",payment,Springer,2008,"Gueguen Aurelie, Poudeu Pierre Ferdinand, Pcionek Robert, Kong Huijun, Uher Ctirad, Kanatzidis Mercouri G.",MRS Online Proceedings Library,1.0,NaPb13Sn5SbTe20
137,NaPb13Sn5SbTe20,,,ThermCond,lattice,lattice thermal conductivity,[1.0],Kelvin^(-1.0)  Meter^(-1.0)  Watt^(1.0),[295],Kelvin^(1.0),1.0,295.0,,,,,10.1557/PROC-1044-U08-05,"Thermoelectric Properties of the Nanostructured NaPb18-xSnxMTe20 (M=Sb, Bi) Materials",payment,Springer,2008,"Gueguen Aurelie, Poudeu Pierre Ferdinand, Pcionek Robert, Kong Huijun, Uher Ctirad, Kanatzidis Mercouri G.",MRS Online Proceedings Library,1.0,NaPb13Sn5SbTe20
141,NaCo2O4,,,ThermCond,total,thermal conductivity,"[3.0, 5.0]",Kelvin^(-1.0)  Meter^(-1.0)  Watt^(1.0),[295],Kelvin^(1.0),4.0,295.0,,,,,10.1016/j.jallcom.2019.02.199,Enhancing thermoelectric properties of NaCo2O4 ceramics through Na pre-treatment induced nano-decoration ,open,Elsevier,2019,JAKUBCZYK,Journal of Alloys and Compounds,4.0,NaCo2O4
141,NaCo2O4,,,ThermCond,total,thermal conductivity,"[3.0, 5.0]",Kelvin^(-1.0)  Meter^(-1.0)  Watt^(1.0),[295],Kelvin^(1.0),4.0,295.0,,,,,10.1016/j.jallcom.2019.02.199,Enhancing thermoelectric properties of NaCo2O4 ceramics through Na pre-treatment induced nano-decoration ,open,Elsevier,2019,JAKUBCZYK,Journal of Alloys and Compounds,4.0,NaCo2O4
143,SiO2,,,ThermCond,total,thermal conductivity,[600.0],Kelvin^(-1.0)  Meter^(-1.0)  Watt^(1.0),[295],Kelvin^(1.0),600.0,295.0,,,,,10.1557/mrs.2012.203,Thermal properties of graphene: Fundamentals and applications,payment,Springer,2012,"Pop Eric, Varshney Vikas, Roy Ajit K.",MRS Bulletin,600.0,SiO2
144,SiO2,,,ThermCond,total,thermal conductivity,[160.0],Kelvin^(-1.0)  Meter^(-1.0)  Watt^(1.0),[295],Kelvin^(1.0),160.0,295.0,,,,,10.1557/mrs.2012.203,Thermal properties of graphene: Fundamentals and applications,payment,Springer,2012,"Pop Eric, Varshney Vikas, Roy Ajit K.",MRS Bulletin,160.0,SiO2
151,TiS1Se1,,,ThermCond,total,thermal conductivities,[1.1],Kelvin^(-1.0)  Meter^(-1.0)  Watt^(1.0),[700.0],Kelvin^(1.0),1.1,700.0,,,,,10.1016/j.scib.2017.10.022,"Ultrahigh power factors in P-type 1T-ZrX2 (X = S, Se) single layers ",payment,Elsevier,2017,ZHEN,Science Bulletin,1.1,TiS1Se1
151,TiS1Se1,,,ThermCond,total,thermal conductivities,[1.1],Kelvin^(-1.0)  Meter^(-1.0)  Watt^(1.0),[700.0],Kelvin^(1.0),1.1,700.0,,,,,10.1016/j.scib.2017.10.022,"Ultrahigh power factors in P-type 1T-ZrX2 (X = S, Se) single layers ",payment,Elsevier,2017,ZHEN,Science Bulletin,1.1,TiS1Se1
158,SrRuO3,,,ThermCond,total,thermal conductivity,[6.0],Kelvin^(-1.0)  Meter^(-1.0)  Watt^(1.0),[295],Kelvin^(1.0),6.0,295.0,,,,,10.1016/j.jallcom.2004.06.053,Thermoelectric properties of perovskite type strontium ruthenium oxide ,payment,Elsevier,2005,MAEKAWA,Journal of Alloys and Compounds,6.0,SrRuO3
159,CoSb3,,substitution of Fe and Ni,ThermCond,total,thermal conductivity,[3.0],Kelvin^(-1.0)  Meter^(-1.0)  Watt^(1.0),[295],Kelvin^(1.0),3.0,295.0,,,,,10.1016/j.jallcom.2006.11.037,"Thermoelectric properties of skutterudites Fe
x
Ni
y
Co1−x−y
Sb3 (x
=
y) ",payment,Elsevier,2008,MI,Journal of Alloys and Compounds,3.0,CoSb3
160,CoSb3,,,ThermCond,total,thermal conductivity,[9.0],Kelvin^(-1.0)  Meter^(-1.0)  Watt^(1.0),[295],Kelvin^(1.0),9.0,295.0,,,,,10.1016/j.jallcom.2006.11.037,"Thermoelectric properties of skutterudites Fe
x
Ni
y
Co1−x−y
Sb3 (x
=
y) ",payment,Elsevier,2008,MI,Journal of Alloys and Compounds,9.0,CoSb3
162,Zn4Sb3,,,ThermCond,total,thermal conductivity,[1.06],Kelvin^(-1.0)  Meter^(-1.0)  Watt^(1.0),[295],Kelvin^(1.0),1.06,295.0,,,,,10.1016/j.cej.2016.04.063,Preparation and properties of ZnSb thermoelectric material through mechanical-alloying and Spark Plasma Sintering ,payment,Elsevier,2016,POTHIN,Chemical Engineering Journal,1.06,Zn4Sb3
162,Zn4Sb3,,,ThermCond,total,thermal conductivity,[1.06],Kelvin^(-1.0)  Meter^(-1.0)  Watt^(1.0),[295],Kelvin^(1.0),1.06,295.0,,,,,10.1016/j.cej.2016.04.063,Preparation and properties of ZnSb thermoelectric material through mechanical-alloying and Spark Plasma Sintering ,payment,Elsevier,2016,POTHIN,Chemical Engineering Journal,1.06,Zn4Sb3
176,Ba8Cu14Ge6P26,,,ThermCond,total,thermal conductivity,[0.72],Kelvin^(-1.0)  Meter^(-1.0)  Watt^(1.0),[812.0],Kelvin^(1.0),0.72,812.0,,,,,10.1039/c7sc03482b,High-efficiency thermoelectric Ba8Cu14Ge6P26: bridging the gap between tetrel-based and tetrel-free clathrates,open,RSC,2017,"Jian Wang, Oleg I. Lebedev, Kathleen Lee, Juli-Anna Dolyniuk, Peter Klavins, Sabah Bux, Kirill Kovnir, Jian Wang, Oleg I. Lebedev, Kathleen Lee, Juli-Anna Dolyniuk, Peter Klavins, Sabah Bux, Kirill Kovnir",Chemical Science,0.72,Ba8Cu14Ge6P26
176,Ba8Cu14Ge6P26,,,ThermCond,total,thermal conductivity,[0.72],Kelvin^(-1.0)  Meter^(-1.0)  Watt^(1.0),[812.0],Kelvin^(1.0),0.72,812.0,,,,,10.1039/c7sc03482b,High-efficiency thermoelectric Ba8Cu14Ge6P26: bridging the gap between tetrel-based and tetrel-free clathrates,open,RSC,2017,"Jian Wang, Oleg I. Lebedev, Kathleen Lee, Juli-Anna Dolyniuk, Peter Klavins, Sabah Bux, Kirill Kovnir, Jian Wang, Oleg I. Lebedev, Kathleen Lee, Juli-Anna Dolyniuk, Peter Klavins, Sabah Bux, Kirill Kovnir",Chemical Science,0.72,Ba8Cu14Ge6P26
176,Ba8Cu14Ge6P26,,,ThermCond,total,thermal conductivity,[0.72],Kelvin^(-1.0)  Meter^(-1.0)  Watt^(1.0),[812.0],Kelvin^(1.0),0.72,812.0,,,,,10.1039/c7sc03482b,High-efficiency thermoelectric Ba8Cu14Ge6P26: bridging the gap between tetrel-based and tetrel-free clathrates,open,RSC,2017,"Jian Wang, Oleg I. Lebedev, Kathleen Lee, Juli-Anna Dolyniuk, Peter Klavins, Sabah Bux, Kirill Kovnir, Jian Wang, Oleg I. Lebedev, Kathleen Lee, Juli-Anna Dolyniuk, Peter Klavins, Sabah Bux, Kirill Kovnir",Chemical Science,0.72,Ba8Cu14Ge6P26
176,Ba8Cu14Ge6P26,,,ThermCond,total,thermal conductivity,[0.72],Kelvin^(-1.0)  Meter^(-1.0)  Watt^(1.0),[812.0],Kelvin^(1.0),0.72,812.0,,,,,10.1039/c7sc03482b,High-efficiency thermoelectric Ba8Cu14Ge6P26: bridging the gap between tetrel-based and tetrel-free clathrates,open,RSC,2017,"Jian Wang, Oleg I. Lebedev, Kathleen Lee, Juli-Anna Dolyniuk, Peter Klavins, Sabah Bux, Kirill Kovnir, Jian Wang, Oleg I. Lebedev, Kathleen Lee, Juli-Anna Dolyniuk, Peter Klavins, Sabah Bux, Kirill Kovnir",Chemical Science,0.72,Ba8Cu14Ge6P26
177,Ba8Cu14Ge6P26,,,ThermCond,total,thermal conductivity,[0.75],Kelvin^(-1.0)  Meter^(-1.0)  Watt^(1.0),[100.0],Kelvin^(1.0),0.75,100.0,,,,,10.1039/c7sc03482b,High-efficiency thermoelectric Ba8Cu14Ge6P26: bridging the gap between tetrel-based and tetrel-free clathrates,open,RSC,2017,"Jian Wang, Oleg I. Lebedev, Kathleen Lee, Juli-Anna Dolyniuk, Peter Klavins, Sabah Bux, Kirill Kovnir, Jian Wang, Oleg I. Lebedev, Kathleen Lee, Juli-Anna Dolyniuk, Peter Klavins, Sabah Bux, Kirill Kovnir",Chemical Science,0.75,Ba8Cu14Ge6P26
177,Ba8Cu14Ge6P26,,,ThermCond,total,thermal conductivity,[0.75],Kelvin^(-1.0)  Meter^(-1.0)  Watt^(1.0),[100.0],Kelvin^(1.0),0.75,100.0,,,,,10.1039/c7sc03482b,High-efficiency thermoelectric Ba8Cu14Ge6P26: bridging the gap between tetrel-based and tetrel-free clathrates,open,RSC,2017,"Jian Wang, Oleg I. Lebedev, Kathleen Lee, Juli-Anna Dolyniuk, Peter Klavins, Sabah Bux, Kirill Kovnir, Jian Wang, Oleg I. Lebedev, Kathleen Lee, Juli-Anna Dolyniuk, Peter Klavins, Sabah Bux, Kirill Kovnir",Chemical Science,0.75,Ba8Cu14Ge6P26
177,Ba8Cu14Ge6P26,,,ThermCond,total,thermal conductivity,[0.75],Kelvin^(-1.0)  Meter^(-1.0)  Watt^(1.0),[100.0],Kelvin^(1.0),0.75,100.0,,,,,10.1039/c7sc03482b,High-efficiency thermoelectric Ba8Cu14Ge6P26: bridging the gap between tetrel-based and tetrel-free clathrates,open,RSC,2017,"Jian Wang, Oleg I. Lebedev, Kathleen Lee, Juli-Anna Dolyniuk, Peter Klavins, Sabah Bux, Kirill Kovnir, Jian Wang, Oleg I. Lebedev, Kathleen Lee, Juli-Anna Dolyniuk, Peter Klavins, Sabah Bux, Kirill Kovnir",Chemical Science,0.75,Ba8Cu14Ge6P26
177,Ba8Cu14Ge6P26,,,ThermCond,total,thermal conductivity,[0.75],Kelvin^(-1.0)  Meter^(-1.0)  Watt^(1.0),[100.0],Kelvin^(1.0),0.75,100.0,,,,,10.1039/c7sc03482b,High-efficiency thermoelectric Ba8Cu14Ge6P26: bridging the gap between tetrel-based and tetrel-free clathrates,open,RSC,2017,"Jian Wang, Oleg I. Lebedev, Kathleen Lee, Juli-Anna Dolyniuk, Peter Klavins, Sabah Bux, Kirill Kovnir, Jian Wang, Oleg I. Lebedev, Kathleen Lee, Juli-Anna Dolyniuk, Peter Klavins, Sabah Bux, Kirill Kovnir",Chemical Science,0.75,Ba8Cu14Ge6P26
178,Yb14MnSb11,,,ThermCond,total,thermal conductivity,[0.7],Kelvin^(-1.0)  Meter^(-1.0)  Watt^(1.0),[300.0],Kelvin^(1.0),0.7000000000000001,300.0,,,,,10.1039/c7sc03482b,High-efficiency thermoelectric Ba8Cu14Ge6P26: bridging the gap between tetrel-based and tetrel-free clathrates,open,RSC,2017,"Jian Wang, Oleg I. Lebedev, Kathleen Lee, Juli-Anna Dolyniuk, Peter Klavins, Sabah Bux, Kirill Kovnir, Jian Wang, Oleg I. Lebedev, Kathleen Lee, Juli-Anna Dolyniuk, Peter Klavins, Sabah Bux, Kirill Kovnir",Chemical Science,0.7,Yb14MnSb11
