Repository: richardxie1119/MatRec

File: JMC_Data_kappa.csv (part 3 of 14)
,Name,Label,Editing,Model,Model_Type,Specifier,Value,Units,Temperature_Value,Temperature_Units,Value_Average,Temperature_Average,Pressure,Process,Direction_of_Measurement,Resolution,DOI,Title,Access_Type,Publisher,Publication_Year,Authors,Journal,kL_avg,composition_name
475,TlBiSe2,,,ThermCond,lattice,lattice thermal conductivity,[0.85],Kelvin^(-1.0)  Meter^(-1.0)  Watt^(1.0),[300.0],Kelvin^(1.0),0.85,300.0,,,,,10.1016/j.commatsci.2020.109588,High figure of merit of monolayer Sb2Te2Se of ultra low lattice thermal conductivity ,payment,Elsevier,2020,XU,Computational Materials Science,0.85,TlBiSe2
477,TlBiSe2,,,ThermCond,lattice,lattice thermal conductivity,[0.85],Kelvin^(-1.0)  Meter^(-1.0)  Watt^(1.0),[300.0],Kelvin^(1.0),0.85,300.0,,,,,10.1016/j.commatsci.2020.109588,High figure of merit of monolayer Sb2Te2Se of ultra low lattice thermal conductivity ,payment,Elsevier,2020,XU,Computational Materials Science,0.85,TlBiSe2
487,AgSbSe2,,,ThermCond,total,thermal conductivities,[0.2],Kelvin^(-1.0)  Meter^(-1.0)  Watt^(1.0),[295],Kelvin^(1.0),0.2,295.0,,,,,10.1016/j.synthmet.2020.116606,Preparation and characterization of nanostructured (GeTe)75(AgSbTe2)x(AgSbSe2)y thermoelectric materials ,payment,Elsevier,2020,ZYBALA,Synthetic Metals,0.2,AgSbSe2
488,Cu2Se,,,ThermCond,lattice,lattice thermal conductivities,[0.4],Kelvin^(-1.0)  Meter^(-1.0)  Watt^(1.0),[973.0],Kelvin^(1.0),0.4,973.0,,,,,10.1016/j.nanoen.2012.02.010,Thermoelectric properties of copper selenide with ordered selenium layer and disordered copper layer ,payment,Elsevier,2012,YU,Nano Energy,0.4,Cu2Se
495,Bi2YO4Cu2Se2,,,ThermCond,total,thermal conductivity,[1.8],Kelvin^(-1.0)  Meter^(-1.0)  Watt^(1.0),"[300.0, 873.0]",Kelvin^(1.0),1.8,586.5,,,,,10.1016/j.jssc.2016.03.032,"Electrical and thermal transport properties of layered Bi2YO4Cu2Se2
",payment,Elsevier,2016,XIAO,Journal of Solid State Chemistry,1.8,Bi2YO4Cu2Se2
495,Bi2YO4Cu2Se2,,,ThermCond,total,thermal conductivity,[1.8],Kelvin^(-1.0)  Meter^(-1.0)  Watt^(1.0),"[300.0, 873.0]",Kelvin^(1.0),1.8,586.5,,,,,10.1016/j.jssc.2016.03.032,"Electrical and thermal transport properties of layered Bi2YO4Cu2Se2
",payment,Elsevier,2016,XIAO,Journal of Solid State Chemistry,1.8,Bi2YO4Cu2Se2
495,Bi2YO4Cu2Se2,,,ThermCond,total,thermal conductivity,[1.8],Kelvin^(-1.0)  Meter^(-1.0)  Watt^(1.0),"[300.0, 873.0]",Kelvin^(1.0),1.8,586.5,,,,,10.1016/j.jssc.2016.03.032,"Electrical and thermal transport properties of layered Bi2YO4Cu2Se2
",payment,Elsevier,2016,XIAO,Journal of Solid State Chemistry,1.8,Bi2YO4Cu2Se2
495,Bi2YO4Cu2Se2,,,ThermCond,total,thermal conductivity,[1.8],Kelvin^(-1.0)  Meter^(-1.0)  Watt^(1.0),"[300.0, 873.0]",Kelvin^(1.0),1.8,586.5,,,,,10.1016/j.jssc.2016.03.032,"Electrical and thermal transport properties of layered Bi2YO4Cu2Se2
",payment,Elsevier,2016,XIAO,Journal of Solid State Chemistry,1.8,Bi2YO4Cu2Se2
500,Co3O4,,,ThermCond,total,thermal conductivity,[0.51],Kelvin^(-1.0)  Meter^(-1.0)  Watt^(1.0),[295],Kelvin^(1.0),0.51,295.0,,,,,10.1016/j.micromeso.2019.109969,Giant reduction in thermal conductivity of Co3O4 with ordered mesopore structures ,payment,Elsevier,2020,CHEN,Microporous and Mesoporous Materials,0.51,Co3O4
500,Co3O4,,,ThermCond,total,thermal conductivity,[0.51],Kelvin^(-1.0)  Meter^(-1.0)  Watt^(1.0),[295],Kelvin^(1.0),0.51,295.0,,,,,10.1016/j.micromeso.2019.109969,Giant reduction in thermal conductivity of Co3O4 with ordered mesopore structures ,payment,Elsevier,2020,CHEN,Microporous and Mesoporous Materials,0.51,Co3O4
506,Co3O4,,,ThermCond,lattice,minimum lattice thermal conductivity κmin,[1.27],Kelvin^(-1.0)  Meter^(-1.0)  Watt^(1.0),[295],Kelvin^(1.0),1.27,295.0,,,,,10.1016/j.micromeso.2019.109969,Giant reduction in thermal conductivity of Co3O4 with ordered mesopore structures ,payment,Elsevier,2020,CHEN,Microporous and Mesoporous Materials,1.27,Co3O4
506,Co3O4,,,ThermCond,lattice,minimum lattice thermal conductivity κmin,[1.27],Kelvin^(-1.0)  Meter^(-1.0)  Watt^(1.0),[295],Kelvin^(1.0),1.27,295.0,,,,,10.1016/j.micromeso.2019.109969,Giant reduction in thermal conductivity of Co3O4 with ordered mesopore structures ,payment,Elsevier,2020,CHEN,Microporous and Mesoporous Materials,1.27,Co3O4
509,Cu12Sb4Se13,,,ThermCond,lattice,lattice thermal conductivity,[0.1],Kelvin^(-1.0)  Meter^(-1.0)  Watt^(1.0),[300.0],Kelvin^(1.0),0.1,300.0,,,,,10.1016/j.jmat.2016.06.004,First-principles Debye–Callaway approach to lattice thermal conductivity ,open,Elsevier,2016,ZHANG,Journal of Materiomics,0.1,Cu12Sb4Se13
509,Cu12Sb4Se13,,,ThermCond,lattice,lattice thermal conductivity,[0.1],Kelvin^(-1.0)  Meter^(-1.0)  Watt^(1.0),[300.0],Kelvin^(1.0),0.1,300.0,,,,,10.1016/j.jmat.2016.06.004,First-principles Debye–Callaway approach to lattice thermal conductivity ,open,Elsevier,2016,ZHANG,Journal of Materiomics,0.1,Cu12Sb4Se13
509,Cu12Sb4Se13,,,ThermCond,lattice,lattice thermal conductivity,[0.1],Kelvin^(-1.0)  Meter^(-1.0)  Watt^(1.0),[300.0],Kelvin^(1.0),0.1,300.0,,,,,10.1016/j.jmat.2016.06.004,First-principles Debye–Callaway approach to lattice thermal conductivity ,open,Elsevier,2016,ZHANG,Journal of Materiomics,0.1,Cu12Sb4Se13
510,Cu3SbSe4,,,ThermCond,lattice,lattice thermal conductivity,[0.28],Kelvin^(-1.0)  Meter^(-1.0)  Watt^(1.0),[300.0],Kelvin^(1.0),0.28,300.0,,,,,10.1016/j.jmat.2016.06.004,First-principles Debye–Callaway approach to lattice thermal conductivity ,open,Elsevier,2016,ZHANG,Journal of Materiomics,0.28,Cu3SbSe4
510,Cu3SbSe4,,,ThermCond,lattice,lattice thermal conductivity,[0.28],Kelvin^(-1.0)  Meter^(-1.0)  Watt^(1.0),[300.0],Kelvin^(1.0),0.28,300.0,,,,,10.1016/j.jmat.2016.06.004,First-principles Debye–Callaway approach to lattice thermal conductivity ,open,Elsevier,2016,ZHANG,Journal of Materiomics,0.28,Cu3SbSe4
511,Cu12Sb4Se13,,,ThermCond,lattice,lattice thermal conductivity,[0.38],Kelvin^(-1.0)  Meter^(-1.0)  Watt^(1.0),[300.0],Kelvin^(1.0),0.38,300.0,,,,,10.1016/j.jmat.2016.06.004,First-principles Debye–Callaway approach to lattice thermal conductivity ,open,Elsevier,2016,ZHANG,Journal of Materiomics,0.38,Cu12Sb4Se13
511,Cu12Sb4Se13,,,ThermCond,lattice,lattice thermal conductivity,[0.38],Kelvin^(-1.0)  Meter^(-1.0)  Watt^(1.0),[300.0],Kelvin^(1.0),0.38,300.0,,,,,10.1016/j.jmat.2016.06.004,First-principles Debye–Callaway approach to lattice thermal conductivity ,open,Elsevier,2016,ZHANG,Journal of Materiomics,0.38,Cu12Sb4Se13
511,Cu12Sb4Se13,,,ThermCond,lattice,lattice thermal conductivity,[0.38],Kelvin^(-1.0)  Meter^(-1.0)  Watt^(1.0),[300.0],Kelvin^(1.0),0.38,300.0,,,,,10.1016/j.jmat.2016.06.004,First-principles Debye–Callaway approach to lattice thermal conductivity ,open,Elsevier,2016,ZHANG,Journal of Materiomics,0.38,Cu12Sb4Se13
514,SiO2,,,ThermCond,total,thermal conductivity,[1.36],Kelvin^(-1.0)  Meter^(-1.0)  Watt^(1.0),[295],Kelvin^(1.0),1.36,295.0,,,,,10.1016/S0167-577X(97)00217-6,Characteristics of p-type Bi0.5Sb1.5Te3 compounds doped with Te ,payment,Elsevier,1998,SEO,Materials Letters,1.36,SiO2
515,SiO2,,,ThermCond,total,thermal conductivity,[1.36],Kelvin^(-1.0)  Meter^(-1.0)  Watt^(1.0),[295],Kelvin^(1.0),1.36,295.0,,,,,10.1016/S0921-5107(01)00912-6,Thermoelectric properties of p-type Te doped Bi0.5Sb1.5Te3 fabricated by powder extrusion ,payment,Elsevier,2002,PARK,Materials Science and Engineering: B,1.36,SiO2
517,SiO2,,,ThermCond,total,thermal conductivity,[1.36],Kelvin^(-1.0)  Meter^(-1.0)  Watt^(1.0),[295],Kelvin^(1.0),1.36,295.0,,,,,10.1016/j.intermet.2005.10.018,Effect of powder mixing on thermoelectric properties in Bi2Te3-based sintered compounds ,payment,Elsevier,2006,LIM,Intermetallics,1.36,SiO2
554,Ca3PbO,,,ThermCond,lattice,lattice thermal conductivity,[1.23],Kelvin^(-1.0)  Meter^(-1.0)  Watt^(1.0),[295],Kelvin^(1.0),1.23,295.0,,,,,10.1016/j.mtcomm.2020.101741,"An Ab Initio study of electronic, mechanical, thermoelectric and vibrational properties of Dirac Semimetals Ca3PbO and Ca3SnO ",payment,Elsevier,2020,KAUR,Materials Today Communications,1.23,Ca3PbO
555,Ca3PbO,,,ThermCond,total,thermal conductivity,[2.464],Kelvin^(-1.0)  Meter^(-1.0)  Watt^(1.0),[800.0],Kelvin^(1.0),2.464,800.0,,,,,10.1016/j.mtcomm.2020.101741,"An Ab Initio study of electronic, mechanical, thermoelectric and vibrational properties of Dirac Semimetals Ca3PbO and Ca3SnO ",payment,Elsevier,2020,KAUR,Materials Today Communications,2.464,Ca3PbO
556,Ca3PbO,,,ThermCond,total,thermal conductivity,[0.03],Kelvin^(-1.0)  Meter^(-1.0)  Watt^(1.0),[290.0],Kelvin^(1.0),0.03,290.0,,,,,10.1016/j.mtcomm.2020.101741,"An Ab Initio study of electronic, mechanical, thermoelectric and vibrational properties of Dirac Semimetals Ca3PbO and Ca3SnO ",payment,Elsevier,2020,KAUR,Materials Today Communications,0.03,Ca3PbO
557,Ca3PbO,,,ThermCond,lattice,lattice thermal conductivity,[1.23],Kelvin^(-1.0)  Meter^(-1.0)  Watt^(1.0),[295],Kelvin^(1.0),1.23,295.0,,,,,10.1016/j.mtcomm.2020.101741,"An Ab Initio study of electronic, mechanical, thermoelectric and vibrational properties of Dirac Semimetals Ca3PbO and Ca3SnO ",payment,Elsevier,2020,KAUR,Materials Today Communications,1.23,Ca3PbO
575,Bi2Te3,,,ThermCond,total,thermal conductivity,[10.0],Kelvin^(-1.0)  Meter^(-1.0)  Watt^(1.0),[295],Kelvin^(1.0),10.0,295.0,,,,,10.1016/j.actamat.2007.12.012,Thermodynamic analysis of the filling fraction limits for impurities in CoSb3 based on ab initio calculations ,payment,Elsevier,2008,SHI,Acta Materialia,10.0,Bi2Te3
575,Bi2Te3,,,ThermCond,total,thermal conductivity,[10.0],Kelvin^(-1.0)  Meter^(-1.0)  Watt^(1.0),[295],Kelvin^(1.0),10.0,295.0,,,,,10.1016/j.actamat.2007.12.012,Thermodynamic analysis of the filling fraction limits for impurities in CoSb3 based on ab initio calculations ,payment,Elsevier,2008,SHI,Acta Materialia,10.0,Bi2Te3
578,Cu12Sb4S13,,,ThermCond,total,thermal conductivity,[1.25],Kelvin^(-1.0)  Meter^(-1.0)  Watt^(1.0),[423.0],Kelvin^(1.0),1.25,423.0,,,,,10.1039/c4cp04039b,Thermoelectric properties of a Mn substituted synthetic tetrahedrite,payment,RSC,2015,"Raju Chetty, Prem Kumar D. S., Gerda Rogl, Peter Rogl, Ernst Bauer, Herwig Michor, Satyam Suwas, Stephan Puchegger, Gerald Giester, Ramesh Chandra Mallik, Raju Chetty, Prem Kumar D. S., Gerda Rogl, Peter Rogl, Ernst Bauer, Herwig Michor, Satyam Suwas, Stephan Puchegger, Gerald Giester, Ramesh Chandra Mallik",Physical Chemistry Chemical Physics,1.25,Cu12Sb4S13
578,Cu12Sb4S13,,,ThermCond,total,thermal conductivity,[1.25],Kelvin^(-1.0)  Meter^(-1.0)  Watt^(1.0),[423.0],Kelvin^(1.0),1.25,423.0,,,,,10.1039/c4cp04039b,Thermoelectric properties of a Mn substituted synthetic tetrahedrite,payment,RSC,2015,"Raju Chetty, Prem Kumar D. S., Gerda Rogl, Peter Rogl, Ernst Bauer, Herwig Michor, Satyam Suwas, Stephan Puchegger, Gerald Giester, Ramesh Chandra Mallik, Raju Chetty, Prem Kumar D. S., Gerda Rogl, Peter Rogl, Ernst Bauer, Herwig Michor, Satyam Suwas, Stephan Puchegger, Gerald Giester, Ramesh Chandra Mallik",Physical Chemistry Chemical Physics,1.25,Cu12Sb4S13
578,Cu12Sb4S13,,,ThermCond,total,thermal conductivity,[1.25],Kelvin^(-1.0)  Meter^(-1.0)  Watt^(1.0),[423.0],Kelvin^(1.0),1.25,423.0,,,,,10.1039/c4cp04039b,Thermoelectric properties of a Mn substituted synthetic tetrahedrite,payment,RSC,2015,"Raju Chetty, Prem Kumar D. S., Gerda Rogl, Peter Rogl, Ernst Bauer, Herwig Michor, Satyam Suwas, Stephan Puchegger, Gerald Giester, Ramesh Chandra Mallik, Raju Chetty, Prem Kumar D. S., Gerda Rogl, Peter Rogl, Ernst Bauer, Herwig Michor, Satyam Suwas, Stephan Puchegger, Gerald Giester, Ramesh Chandra Mallik",Physical Chemistry Chemical Physics,1.25,Cu12Sb4S13
580,Cu12Sb4S13,,,ThermCond,total,thermal conductivity,[1.1],Kelvin^(-1.0)  Meter^(-1.0)  Watt^(1.0),[475.0],Kelvin^(1.0),1.1,475.0,,,,,10.1039/c4cp04039b,Thermoelectric properties of a Mn substituted synthetic tetrahedrite,payment,RSC,2015,"Raju Chetty, Prem Kumar D. S., Gerda Rogl, Peter Rogl, Ernst Bauer, Herwig Michor, Satyam Suwas, Stephan Puchegger, Gerald Giester, Ramesh Chandra Mallik, Raju Chetty, Prem Kumar D. S., Gerda Rogl, Peter Rogl, Ernst Bauer, Herwig Michor, Satyam Suwas, Stephan Puchegger, Gerald Giester, Ramesh Chandra Mallik",Physical Chemistry Chemical Physics,1.1,Cu12Sb4S13
580,Cu12Sb4S13,,,ThermCond,total,thermal conductivity,[1.1],Kelvin^(-1.0)  Meter^(-1.0)  Watt^(1.0),[475.0],Kelvin^(1.0),1.1,475.0,,,,,10.1039/c4cp04039b,Thermoelectric properties of a Mn substituted synthetic tetrahedrite,payment,RSC,2015,"Raju Chetty, Prem Kumar D. S., Gerda Rogl, Peter Rogl, Ernst Bauer, Herwig Michor, Satyam Suwas, Stephan Puchegger, Gerald Giester, Ramesh Chandra Mallik, Raju Chetty, Prem Kumar D. S., Gerda Rogl, Peter Rogl, Ernst Bauer, Herwig Michor, Satyam Suwas, Stephan Puchegger, Gerald Giester, Ramesh Chandra Mallik",Physical Chemistry Chemical Physics,1.1,Cu12Sb4S13
580,Cu12Sb4S13,,,ThermCond,total,thermal conductivity,[1.1],Kelvin^(-1.0)  Meter^(-1.0)  Watt^(1.0),[475.0],Kelvin^(1.0),1.1,475.0,,,,,10.1039/c4cp04039b,Thermoelectric properties of a Mn substituted synthetic tetrahedrite,payment,RSC,2015,"Raju Chetty, Prem Kumar D. S., Gerda Rogl, Peter Rogl, Ernst Bauer, Herwig Michor, Satyam Suwas, Stephan Puchegger, Gerald Giester, Ramesh Chandra Mallik, Raju Chetty, Prem Kumar D. S., Gerda Rogl, Peter Rogl, Ernst Bauer, Herwig Michor, Satyam Suwas, Stephan Puchegger, Gerald Giester, Ramesh Chandra Mallik",Physical Chemistry Chemical Physics,1.1,Cu12Sb4S13
582,Cu10Mn2Sb4S13,,,ThermCond,total,thermal conductivity,[0.17],Kelvin^(-1.0)  Meter^(-1.0)  Watt^(1.0),[575.0],Kelvin^(1.0),0.17,575.0,,,,,10.1039/c4cp04039b,Thermoelectric properties of a Mn substituted synthetic tetrahedrite,payment,RSC,2015,"Raju Chetty, Prem Kumar D. S., Gerda Rogl, Peter Rogl, Ernst Bauer, Herwig Michor, Satyam Suwas, Stephan Puchegger, Gerald Giester, Ramesh Chandra Mallik, Raju Chetty, Prem Kumar D. S., Gerda Rogl, Peter Rogl, Ernst Bauer, Herwig Michor, Satyam Suwas, Stephan Puchegger, Gerald Giester, Ramesh Chandra Mallik",Physical Chemistry Chemical Physics,0.17,Cu10Mn2Sb4S13
582,Cu10Mn2Sb4S13,,,ThermCond,total,thermal conductivity,[0.17],Kelvin^(-1.0)  Meter^(-1.0)  Watt^(1.0),[575.0],Kelvin^(1.0),0.17,575.0,,,,,10.1039/c4cp04039b,Thermoelectric properties of a Mn substituted synthetic tetrahedrite,payment,RSC,2015,"Raju Chetty, Prem Kumar D. S., Gerda Rogl, Peter Rogl, Ernst Bauer, Herwig Michor, Satyam Suwas, Stephan Puchegger, Gerald Giester, Ramesh Chandra Mallik, Raju Chetty, Prem Kumar D. S., Gerda Rogl, Peter Rogl, Ernst Bauer, Herwig Michor, Satyam Suwas, Stephan Puchegger, Gerald Giester, Ramesh Chandra Mallik",Physical Chemistry Chemical Physics,0.17,Cu10Mn2Sb4S13
582,Cu10Mn2Sb4S13,,,ThermCond,total,thermal conductivity,[0.17],Kelvin^(-1.0)  Meter^(-1.0)  Watt^(1.0),[575.0],Kelvin^(1.0),0.17,575.0,,,,,10.1039/c4cp04039b,Thermoelectric properties of a Mn substituted synthetic tetrahedrite,payment,RSC,2015,"Raju Chetty, Prem Kumar D. S., Gerda Rogl, Peter Rogl, Ernst Bauer, Herwig Michor, Satyam Suwas, Stephan Puchegger, Gerald Giester, Ramesh Chandra Mallik, Raju Chetty, Prem Kumar D. S., Gerda Rogl, Peter Rogl, Ernst Bauer, Herwig Michor, Satyam Suwas, Stephan Puchegger, Gerald Giester, Ramesh Chandra Mallik",Physical Chemistry Chemical Physics,0.17,Cu10Mn2Sb4S13
582,Cu10Mn2Sb4S13,,,ThermCond,total,thermal conductivity,[0.17],Kelvin^(-1.0)  Meter^(-1.0)  Watt^(1.0),[575.0],Kelvin^(1.0),0.17,575.0,,,,,10.1039/c4cp04039b,Thermoelectric properties of a Mn substituted synthetic tetrahedrite,payment,RSC,2015,"Raju Chetty, Prem Kumar D. S., Gerda Rogl, Peter Rogl, Ernst Bauer, Herwig Michor, Satyam Suwas, Stephan Puchegger, Gerald Giester, Ramesh Chandra Mallik, Raju Chetty, Prem Kumar D. S., Gerda Rogl, Peter Rogl, Ernst Bauer, Herwig Michor, Satyam Suwas, Stephan Puchegger, Gerald Giester, Ramesh Chandra Mallik",Physical Chemistry Chemical Physics,0.17,Cu10Mn2Sb4S13
584,MoS2,,,ThermCond,total,thermal conductivity,[83.0],Kelvin^(-1.0)  Meter^(-1.0)  Watt^(1.0),[295],Kelvin^(1.0),83.0,295.0,,,,,10.1038/srep15070,First-Principles Determination of Ultralow Thermal Conductivity of monolayer WSe2,open,Springer,2015,"Zhou Wu-Xing, Chen Ke-Qiu",Scientific Reports,83.0,MoS2
585,MoS2,,,ThermCond,total,thermal conductivity,[23.3],Kelvin^(-1.0)  Meter^(-1.0)  Watt^(1.0),[295],Kelvin^(1.0),23.3,295.0,,,,,10.1038/srep15070,First-Principles Determination of Ultralow Thermal Conductivity of monolayer WSe2,open,Springer,2015,"Zhou Wu-Xing, Chen Ke-Qiu",Scientific Reports,23.3,MoS2
599,AgSbTe2,,,ThermCond,total,κ,[0.6],Kelvin^(-1.0)  Meter^(-1.0)  Watt^(1.0),[295],Kelvin^(1.0),0.6000000000000001,295.0,,,,,10.1016/j.jssc.2013.07.027,"A high-pressure route to thermoelectrics with low thermal conductivity: The solid solution series AgIn
x
Sb1−x
Te2 (x=0.1–0.6) ",payment,Elsevier,2013,SCHRODER,Journal of Solid State Chemistry,0.6,AgSbTe2
600,AgSbTe2,,,ThermCond,total,thermal conductivities,[0.6],Kelvin^(-1.0)  Meter^(-1.0)  Watt^(1.0),[295],Kelvin^(1.0),0.6000000000000001,295.0,,,,,10.1016/j.jssc.2013.07.027,"A high-pressure route to thermoelectrics with low thermal conductivity: The solid solution series AgIn
x
Sb1−x
Te2 (x=0.1–0.6) ",payment,Elsevier,2013,SCHRODER,Journal of Solid State Chemistry,0.6,AgSbTe2
601,AgInTe2,,,ThermCond,total,thermal conductivity,[2.0],Kelvin^(-1.0)  Meter^(-1.0)  Watt^(1.0),[300.0],Kelvin^(1.0),2.0,300.0,,,,,10.1016/j.jssc.2013.07.027,"A high-pressure route to thermoelectrics with low thermal conductivity: The solid solution series AgIn
x
Sb1−x
Te2 (x=0.1–0.6) ",payment,Elsevier,2013,SCHRODER,Journal of Solid State Chemistry,2.0,AgInTe2
602,AgSbTe2,,,ThermCond,total,thermal conductivity,[0.6],Kelvin^(-1.0)  Meter^(-1.0)  Watt^(1.0),[300.0],Kelvin^(1.0),0.6000000000000001,300.0,,,,,10.1016/j.jssc.2013.07.027,"A high-pressure route to thermoelectrics with low thermal conductivity: The solid solution series AgIn
x
Sb1−x
Te2 (x=0.1–0.6) ",payment,Elsevier,2013,SCHRODER,Journal of Solid State Chemistry,0.6,AgSbTe2
610,LaFe4Sb12,,,ThermCond,lattice,lattice thermal conductivity,[1.6],Kelvin^(-1.0)  Meter^(-1.0)  Watt^(1.0),[300.0],Kelvin^(1.0),1.6,300.0,,,,,10.1016/j.nanoen.2018.02.009,Simultaneous blocking of minority carrier and high energy phonon in p-type skutterudites ,payment,Elsevier,2018,REN,Nano Energy,1.6,LaFe4Sb12
610,LaFe4Sb12,,,ThermCond,lattice,lattice thermal conductivity,[1.6],Kelvin^(-1.0)  Meter^(-1.0)  Watt^(1.0),[300.0],Kelvin^(1.0),1.6,300.0,,,,,10.1016/j.nanoen.2018.02.009,Simultaneous blocking of minority carrier and high energy phonon in p-type skutterudites ,payment,Elsevier,2018,REN,Nano Energy,1.6,LaFe4Sb12
616,Bi2Se3,,,ThermCond,lattice,κL,[1.3],Kelvin^(-1.0)  Meter^(-1.0)  Watt^(1.0),[300.0],Kelvin^(1.0),1.3,300.0,,,,,10.1039/c6ee02674e,"High thermoelectric performance in Te-free (Bi,Sb)2Se3via structural transition induced band convergence and chemical bond softening",payment,RSC,2016,"Shanyu Wang, Yongxing Sun, Jiong Yang, Bo Duan, Lihua Wu, Wenqing Zhang, Jihui Yang, Shanyu Wang, Yongxing Sun, Jiong Yang, Bo Duan, Lihua Wu, Wenqing Zhang, Jihui Yang",Energy & Environmental Science,1.3,Bi2Se3
616,Bi2Se3,,,ThermCond,lattice,κL,[1.3],Kelvin^(-1.0)  Meter^(-1.0)  Watt^(1.0),[300.0],Kelvin^(1.0),1.3,300.0,,,,,10.1039/c6ee02674e,"High thermoelectric performance in Te-free (Bi,Sb)2Se3via structural transition induced band convergence and chemical bond softening",payment,RSC,2016,"Shanyu Wang, Yongxing Sun, Jiong Yang, Bo Duan, Lihua Wu, Wenqing Zhang, Jihui Yang, Shanyu Wang, Yongxing Sun, Jiong Yang, Bo Duan, Lihua Wu, Wenqing Zhang, Jihui Yang",Energy & Environmental Science,1.3,Bi2Se3
617,Sb2Se3,,,ThermCond,lattice,κL,[1.0],Kelvin^(-1.0)  Meter^(-1.0)  Watt^(1.0),[300.0],Kelvin^(1.0),1.0,300.0,,,,,10.1039/c6ee02674e,"High thermoelectric performance in Te-free (Bi,Sb)2Se3via structural transition induced band convergence and chemical bond softening",payment,RSC,2016,"Shanyu Wang, Yongxing Sun, Jiong Yang, Bo Duan, Lihua Wu, Wenqing Zhang, Jihui Yang, Shanyu Wang, Yongxing Sun, Jiong Yang, Bo Duan, Lihua Wu, Wenqing Zhang, Jihui Yang",Energy & Environmental Science,1.0,Sb2Se3
617,Sb2Se3,,,ThermCond,lattice,κL,[1.0],Kelvin^(-1.0)  Meter^(-1.0)  Watt^(1.0),[300.0],Kelvin^(1.0),1.0,300.0,,,,,10.1039/c6ee02674e,"High thermoelectric performance in Te-free (Bi,Sb)2Se3via structural transition induced band convergence and chemical bond softening",payment,RSC,2016,"Shanyu Wang, Yongxing Sun, Jiong Yang, Bo Duan, Lihua Wu, Wenqing Zhang, Jihui Yang, Shanyu Wang, Yongxing Sun, Jiong Yang, Bo Duan, Lihua Wu, Wenqing Zhang, Jihui Yang",Energy & Environmental Science,1.0,Sb2Se3
623,AgSbTe2,,,ThermCond,total,thermal conductivity,"[0.6, 0.7]",Kelvin^(-1.0)  Meter^(-1.0)  Watt^(1.0),"[400.0, 700.0]",Kelvin^(1.0),0.65,550.0,,,,,10.1007/s40948-019-00134-z,Near-room-temperature thermoelectric materials and their application prospects in geothermal power generation,payment,Springer,2019,"Yu Kefan, Zhou Yanjie, Liu Yulun, Liu Fusheng, Hu Lipeng, Ao Weiqin, Zhang Chaohua, Li Yu, Li Junqin, Xie Heping",Geomechanics and Geophysics for Geo-Energy and Geo-Resources,0.6499999999999999,AgSbTe2
633,Bi2S3,,,ThermCond,total,κ,"[0.84, 0.88]",Kelvin^(-1.0)  Meter^(-1.0)  Watt^(1.0),"[323.0, 573.0]",Kelvin^(1.0),0.86,448.0,,,,,10.1039/c2cp23955h,Nanostructured Bi2−xCuxS3 bulk materials with enhanced thermoelectric performance,payment,RSC,2012,"Zhen-Hua Ge, Bo-Ping Zhang, Yong Liu, Jing-Feng Li, Zhen-Hua Ge, Bo-Ping Zhang, Yong Liu, Jing-Feng Li",Physical Chemistry Chemical Physics,0.86,Bi2S3
633,Bi2S3,,,ThermCond,total,κ,"[0.84, 0.88]",Kelvin^(-1.0)  Meter^(-1.0)  Watt^(1.0),"[323.0, 573.0]",Kelvin^(1.0),0.86,448.0,,,,,10.1039/c2cp23955h,Nanostructured Bi2−xCuxS3 bulk materials with enhanced thermoelectric performance,payment,RSC,2012,"Zhen-Hua Ge, Bo-Ping Zhang, Yong Liu, Jing-Feng Li, Zhen-Hua Ge, Bo-Ping Zhang, Yong Liu, Jing-Feng Li",Physical Chemistry Chemical Physics,0.86,Bi2S3
653,Ti50Ni50,,,ThermCond,total,κ,[17.0],Kelvin^(-1.0)  Meter^(-1.0)  Watt^(1.0),[295],Kelvin^(1.0),17.0,295.0,,,,,10.1016/j.intermet.2017.01.008,Comparative study of R-phase martensitic transformations in TiNi-based shape memory alloys induced by point defects and precipitates ,payment,Elsevier,2017,CHANG,Intermetallics,17.0,Ti50Ni50
653,Ti50Ni50,,,ThermCond,total,κ,[17.0],Kelvin^(-1.0)  Meter^(-1.0)  Watt^(1.0),[295],Kelvin^(1.0),17.0,295.0,,,,,10.1016/j.intermet.2017.01.008,Comparative study of R-phase martensitic transformations in TiNi-based shape memory alloys induced by point defects and precipitates ,payment,Elsevier,2017,CHANG,Intermetallics,17.0,Ti50Ni50
665,Cu4Sn7S16,,,ThermCond,total,thermal conductivity,[1.1],Kelvin^(-1.0)  Meter^(-1.0)  Watt^(1.0),[295],Kelvin^(1.0),1.1,295.0,,,,,10.1016/j.actamat.2015.06.046,Low thermal conductivity in ternary Cu4Sn7S16 compound ,payment,Elsevier,2015,BOURGES,Acta Materialia,1.1,Cu4Sn7S16
665,Cu4Sn7S16,,,ThermCond,total,thermal conductivity,[1.1],Kelvin^(-1.0)  Meter^(-1.0)  Watt^(1.0),[295],Kelvin^(1.0),1.1,295.0,,,,,10.1016/j.actamat.2015.06.046,Low thermal conductivity in ternary Cu4Sn7S16 compound ,payment,Elsevier,2015,BOURGES,Acta Materialia,1.1,Cu4Sn7S16
665,Cu4Sn7S16,,,ThermCond,total,thermal conductivity,[1.1],Kelvin^(-1.0)  Meter^(-1.0)  Watt^(1.0),[295],Kelvin^(1.0),1.1,295.0,,,,,10.1016/j.actamat.2015.06.046,Low thermal conductivity in ternary Cu4Sn7S16 compound ,payment,Elsevier,2015,BOURGES,Acta Materialia,1.1,Cu4Sn7S16
669,Ag10Te4Br3,,,ThermCond,total,Thermal conductivities,"[0.27, 0.43]",Kelvin^(-1.0)  Meter^(-1.0)  Watt^(1.0),"[250.0, 390.0]",Kelvin^(1.0),0.35,320.0,,,,,10.1038/nmat2358,Reversible switching between p- and n-type conduction in the semiconductor Ag10Te4Br3,payment,Springer,2009,"Nilges Tom, Lange Stefan, Bawohl Melanie, Deckwart Jens Markus, Janssen Martin, Wiemhöfer Hans-Dieter, Decourt Rodolphe, Chevalier Bernard, Vannahme Julia, Eckert Hellmut, Weihrich Richard",Nature Materials,0.35,Ag10Te4Br3
669,Ag10Te4Br3,,,ThermCond,total,Thermal conductivities,"[0.27, 0.43]",Kelvin^(-1.0)  Meter^(-1.0)  Watt^(1.0),"[250.0, 390.0]",Kelvin^(1.0),0.35,320.0,,,,,10.1038/nmat2358,Reversible switching between p- and n-type conduction in the semiconductor Ag10Te4Br3,payment,Springer,2009,"Nilges Tom, Lange Stefan, Bawohl Melanie, Deckwart Jens Markus, Janssen Martin, Wiemhöfer Hans-Dieter, Decourt Rodolphe, Chevalier Bernard, Vannahme Julia, Eckert Hellmut, Weihrich Richard",Nature Materials,0.35,Ag10Te4Br3
669,Ag10Te4Br3,,,ThermCond,total,Thermal conductivities,"[0.27, 0.43]",Kelvin^(-1.0)  Meter^(-1.0)  Watt^(1.0),"[250.0, 390.0]",Kelvin^(1.0),0.35,320.0,,,,,10.1038/nmat2358,Reversible switching between p- and n-type conduction in the semiconductor Ag10Te4Br3,payment,Springer,2009,"Nilges Tom, Lange Stefan, Bawohl Melanie, Deckwart Jens Markus, Janssen Martin, Wiemhöfer Hans-Dieter, Decourt Rodolphe, Chevalier Bernard, Vannahme Julia, Eckert Hellmut, Weihrich Richard",Nature Materials,0.35,Ag10Te4Br3
670,Ag2Te,,,ThermCond,total,κtot,[0.93],Kelvin^(-1.0)  Meter^(-1.0)  Watt^(1.0),[295],Kelvin^(1.0),0.93,295.0,,,,,10.1038/nmat2358,Reversible switching between p- and n-type conduction in the semiconductor Ag10Te4Br3,payment,Springer,2009,"Nilges Tom, Lange Stefan, Bawohl Melanie, Deckwart Jens Markus, Janssen Martin, Wiemhöfer Hans-Dieter, Decourt Rodolphe, Chevalier Bernard, Vannahme Julia, Eckert Hellmut, Weihrich Richard",Nature Materials,0.93,Ag2Te
674,Ba8Ga16Si30,,,ThermCond,total,thermal conductivities,[1.1],Kelvin^(-1.0)  Meter^(-1.0)  Watt^(1.0),[295],Kelvin^(1.0),1.1,295.0,,,,,10.1016/j.apsusc.2007.07.065,Epitaxial growth of Ba8Ga16Ge30 clathrate film on Si substrate by RF helicon magnetron sputtering with evaluation on thermoelectric properties ,payment,Elsevier,2007,MIAO,Applied Surface Science,1.1,Ba8Ga16Si30
674,Ba8Ga16Si30,,,ThermCond,total,thermal conductivities,[1.1],Kelvin^(-1.0)  Meter^(-1.0)  Watt^(1.0),[295],Kelvin^(1.0),1.1,295.0,,,,,10.1016/j.apsusc.2007.07.065,Epitaxial growth of Ba8Ga16Ge30 clathrate film on Si substrate by RF helicon magnetron sputtering with evaluation on thermoelectric properties ,payment,Elsevier,2007,MIAO,Applied Surface Science,1.1,Ba8Ga16Si30
674,Ba8Ga16Si30,,,ThermCond,total,thermal conductivities,[1.1],Kelvin^(-1.0)  Meter^(-1.0)  Watt^(1.0),[295],Kelvin^(1.0),1.1,295.0,,,,,10.1016/j.apsusc.2007.07.065,Epitaxial growth of Ba8Ga16Ge30 clathrate film on Si substrate by RF helicon magnetron sputtering with evaluation on thermoelectric properties ,payment,Elsevier,2007,MIAO,Applied Surface Science,1.1,Ba8Ga16Si30
677,FeSb2,,,ThermCond,total,thermal conductivity,[500.0],Kelvin^(-1.0)  Meter^(-1.0)  Watt^(1.0),[10.0],Kelvin^(1.0),500.0,10.0,,low temperature,,,10.1016/j.ijthermalsci.2013.03.009,"Grain boundary Kapitza resistance analysis of nanostructured FeSb2
",payment,Elsevier,2013,POKHAREL,International Journal of Thermal Sciences,500.0,FeSb2
680,Bi2Te3,,,ThermCond,total,thermal conductivity,[1.03],Kelvin^(-1.0)  Meter^(-1.0)  Watt^(1.0),[365.0],Kelvin^(1.0),1.03,365.0,"[2.0, 'GPa']",pressure,,,10.1016/j.cplett.2013.03.027,Investigating the thermoelectric properties of synthesized Bi2Te3 under different synthesis pressures ,payment,Elsevier,2013,GUO,Chemical Physics Letters,1.03,Bi2Te3
680,Bi2Te3,,,ThermCond,total,thermal conductivity,[1.03],Kelvin^(-1.0)  Meter^(-1.0)  Watt^(1.0),[365.0],Kelvin^(1.0),1.03,365.0,"[2.0, 'GPa']",pressure,,,10.1016/j.cplett.2013.03.027,Investigating the thermoelectric properties of synthesized Bi2Te3 under different synthesis pressures ,payment,Elsevier,2013,GUO,Chemical Physics Letters,1.03,Bi2Te3
681,RhSb3,,,ThermCond,total,thermal conductivity,[10.0],Kelvin^(-1.0)  Meter^(-1.0)  Watt^(1.0),[295],Kelvin^(1.0),10.0,295.0,,,,,10.1016/j.jallcom.2006.08.296,"Study of transport properties of the Co1−x
Rh
x
Sb3
",payment,Elsevier,2007,WOJCIECHOWSKI,Journal of Alloys and Compounds,10.0,RhSb3
693,PbRb4Br6,,,ThermCond,total,κ,[0.51],Kelvin^(-1.0)  Meter^(-1.0)  Watt^(1.0),[295],Kelvin^(1.0),0.51,295.0,,,,,10.1016/j.mtphys.2018.11.008,Survey of ab initio phonon thermal transport ,payment,Elsevier,2018,LINDSAY,Materials Today Physics,0.51,PbRb4Br6
693,PbRb4Br6,,,ThermCond,total,κ,[0.51],Kelvin^(-1.0)  Meter^(-1.0)  Watt^(1.0),[295],Kelvin^(1.0),0.51,295.0,,,,,10.1016/j.mtphys.2018.11.008,Survey of ab initio phonon thermal transport ,payment,Elsevier,2018,LINDSAY,Materials Today Physics,0.51,PbRb4Br6
696,Ca3Si4,,,ThermCond,total,κ,[3.2],Kelvin^(-1.0)  Meter^(-1.0)  Watt^(1.0),[295],Kelvin^(1.0),3.2,295.0,,,,,10.1016/j.mtphys.2018.11.008,Survey of ab initio phonon thermal transport ,payment,Elsevier,2018,LINDSAY,Materials Today Physics,3.2,Ca3Si4
696,Ca3Si4,,,ThermCond,total,κ,[3.2],Kelvin^(-1.0)  Meter^(-1.0)  Watt^(1.0),[295],Kelvin^(1.0),3.2,295.0,,,,,10.1016/j.mtphys.2018.11.008,Survey of ab initio phonon thermal transport ,payment,Elsevier,2018,LINDSAY,Materials Today Physics,3.2,Ca3Si4
697,TlBiSe2,,,ThermCond,total,κ,[0.85],Kelvin^(-1.0)  Meter^(-1.0)  Watt^(1.0),[295],Kelvin^(1.0),0.85,295.0,,,,,10.1016/j.mtphys.2018.11.008,Survey of ab initio phonon thermal transport ,payment,Elsevier,2018,LINDSAY,Materials Today Physics,0.85,TlBiSe2
698,SnFe4Sb12,,,ThermCond,total,κ,[0.7],Kelvin^(-1.0)  Meter^(-1.0)  Watt^(1.0),[295],Kelvin^(1.0),0.7000000000000001,295.0,,,,,10.1016/j.mtphys.2018.11.008,Survey of ab initio phonon thermal transport ,payment,Elsevier,2018,LINDSAY,Materials Today Physics,0.7,SnFe4Sb12
698,SnFe4Sb12,,,ThermCond,total,κ,[0.7],Kelvin^(-1.0)  Meter^(-1.0)  Watt^(1.0),[295],Kelvin^(1.0),0.7000000000000001,295.0,,,,,10.1016/j.mtphys.2018.11.008,Survey of ab initio phonon thermal transport ,payment,Elsevier,2018,LINDSAY,Materials Today Physics,0.7,SnFe4Sb12
699,Fe2Ge3,,,ThermCond,total,κ,[1.8],Kelvin^(-1.0)  Meter^(-1.0)  Watt^(1.0),[295],Kelvin^(1.0),1.8,295.0,,,,,10.1016/j.mtphys.2018.11.008,Survey of ab initio phonon thermal transport ,payment,Elsevier,2018,LINDSAY,Materials Today Physics,1.8,Fe2Ge3
699,Fe2Ge3,,,ThermCond,total,κ,[1.8],Kelvin^(-1.0)  Meter^(-1.0)  Watt^(1.0),[295],Kelvin^(1.0),1.8,295.0,,,,,10.1016/j.mtphys.2018.11.008,Survey of ab initio phonon thermal transport ,payment,Elsevier,2018,LINDSAY,Materials Today Physics,1.8,Fe2Ge3
700,FeSb3,,,ThermCond,total,κ,[1.14],Kelvin^(-1.0)  Meter^(-1.0)  Watt^(1.0),[295],Kelvin^(1.0),1.14,295.0,,,,,10.1016/j.mtphys.2018.11.008,Survey of ab initio phonon thermal transport ,payment,Elsevier,2018,LINDSAY,Materials Today Physics,1.14,FeSb3
702,BaCd2Sb2,,,ThermCond,total,κ,[0.95],Kelvin^(-1.0)  Meter^(-1.0)  Watt^(1.0),[295],Kelvin^(1.0),0.95,295.0,,,,,10.1016/j.mtphys.2018.11.008,Survey of ab initio phonon thermal transport ,payment,Elsevier,2018,LINDSAY,Materials Today Physics,0.95,BaCd2Sb2
702,BaCd2Sb2,,,ThermCond,total,κ,[0.95],Kelvin^(-1.0)  Meter^(-1.0)  Watt^(1.0),[295],Kelvin^(1.0),0.95,295.0,,,,,10.1016/j.mtphys.2018.11.008,Survey of ab initio phonon thermal transport ,payment,Elsevier,2018,LINDSAY,Materials Today Physics,0.95,BaCd2Sb2
703,PbTiO3,,,ThermCond,total,κ,[15.0],Kelvin^(-1.0)  Meter^(-1.0)  Watt^(1.0),[295],Kelvin^(1.0),15.0,295.0,,,,,10.1016/j.mtphys.2018.11.008,Survey of ab initio phonon thermal transport ,payment,Elsevier,2018,LINDSAY,Materials Today Physics,15.0,PbTiO3
711,C16As4,,,ThermCond,lattice,lattice thermal conductivities,[8.05],Kelvin^(-1.0)  Meter^(-1.0)  Watt^(1.0),[295],Kelvin^(1.0),8.05,295.0,,,,,10.1016/j.mtphys.2019.100164,"New group V graphyne: two-dimensional direct semiconductors with remarkable carrier mobilities, thermoelectric performance, and thermal stability ",payment,Elsevier,2020,WU,Materials Today Physics,8.05,C16As4
711,C16As4,,,ThermCond,lattice,lattice thermal conductivities,[8.05],Kelvin^(-1.0)  Meter^(-1.0)  Watt^(1.0),[295],Kelvin^(1.0),8.05,295.0,,,,,10.1016/j.mtphys.2019.100164,"New group V graphyne: two-dimensional direct semiconductors with remarkable carrier mobilities, thermoelectric performance, and thermal stability ",payment,Elsevier,2020,WU,Materials Today Physics,8.05,C16As4
712,Al2Fe3Si3,,,ThermCond,lattice,phonon thermal conductivity,"[4.5, 5.5]",Kelvin^(-1.0)  Meter^(-1.0)  Watt^(1.0),[300.0],Kelvin^(1.0),5.0,300.0,,,,,10.1007/s10973-017-6621-9,Electronic structure and thermoelectric properties of narrow-band-gap intermetallic compound Al2Fe3Si3,payment,Springer,2018,"Takagiwa Y., Isoda Y., Goto M., Shinohara Y.",Journal of Thermal Analysis and Calorimetry,5.0,Al2Fe3Si3
712,Al2Fe3Si3,,,ThermCond,lattice,phonon thermal conductivity,"[4.5, 5.5]",Kelvin^(-1.0)  Meter^(-1.0)  Watt^(1.0),[300.0],Kelvin^(1.0),5.0,300.0,,,,,10.1007/s10973-017-6621-9,Electronic structure and thermoelectric properties of narrow-band-gap intermetallic compound Al2Fe3Si3,payment,Springer,2018,"Takagiwa Y., Isoda Y., Goto M., Shinohara Y.",Journal of Thermal Analysis and Calorimetry,5.0,Al2Fe3Si3
712,Al2Fe3Si3,,,ThermCond,lattice,phonon thermal conductivity,"[4.5, 5.5]",Kelvin^(-1.0)  Meter^(-1.0)  Watt^(1.0),[300.0],Kelvin^(1.0),5.0,300.0,,,,,10.1007/s10973-017-6621-9,Electronic structure and thermoelectric properties of narrow-band-gap intermetallic compound Al2Fe3Si3,payment,Springer,2018,"Takagiwa Y., Isoda Y., Goto M., Shinohara Y.",Journal of Thermal Analysis and Calorimetry,5.0,Al2Fe3Si3
715,K2Bi8Se13,,,ThermCond,total,κ,"[0.42, 0.2]",Kelvin^(-1.0)  Meter^(-1.0)  Watt^(1.0),"[300.0, 800.0]",Kelvin^(1.0),0.31,550.0,,,,,10.1016/j.mser.2018.09.001,"Thermoelectrics: From history, a window to the future ",payment,Elsevier,2019,BERETTA,Materials Science and Engineering: R: Reports,0.31,K2Bi8Se13
715,K2Bi8Se13,,,ThermCond,total,κ,"[0.42, 0.2]",Kelvin^(-1.0)  Meter^(-1.0)  Watt^(1.0),"[300.0, 800.0]",Kelvin^(1.0),0.31,550.0,,,,,10.1016/j.mser.2018.09.001,"Thermoelectrics: From history, a window to the future ",payment,Elsevier,2019,BERETTA,Materials Science and Engineering: R: Reports,0.31,K2Bi8Se13
715,K2Bi8Se13,,,ThermCond,total,κ,"[0.42, 0.2]",Kelvin^(-1.0)  Meter^(-1.0)  Watt^(1.0),"[300.0, 800.0]",Kelvin^(1.0),0.31,550.0,,,,,10.1016/j.mser.2018.09.001,"Thermoelectrics: From history, a window to the future ",payment,Elsevier,2019,BERETTA,Materials Science and Engineering: R: Reports,0.31,K2Bi8Se13
717,Yb14MnSb11,,,ThermCond,lattice,κph,[0.5],Kelvin^(-1.0)  Meter^(-1.0)  Watt^(1.0),[1200.0],Kelvin^(1.0),0.5,1200.0,,,,,10.1016/j.mser.2018.09.001,"Thermoelectrics: From history, a window to the future ",payment,Elsevier,2019,BERETTA,Materials Science and Engineering: R: Reports,0.5,Yb14MnSb11
717,Yb14MnSb11,,,ThermCond,lattice,κph,[0.5],Kelvin^(-1.0)  Meter^(-1.0)  Watt^(1.0),[1200.0],Kelvin^(1.0),0.5,1200.0,,,,,10.1016/j.mser.2018.09.001,"Thermoelectrics: From history, a window to the future ",payment,Elsevier,2019,BERETTA,Materials Science and Engineering: R: Reports,0.5,Yb14MnSb11
718,Sr8Ga16Ge30,,,ThermCond,total,thermal conductivity,[1.0],Kelvin^(-1.0)  Meter^(-1.0)  Watt^(1.0),[295],Kelvin^(1.0),1.0,295.0,,,,,10.1016/j.mser.2018.09.001,"Thermoelectrics: From history, a window to the future ",payment,Elsevier,2019,BERETTA,Materials Science and Engineering: R: Reports,1.0,Sr8Ga16Ge30
718,Sr8Ga16Ge30,,,ThermCond,total,thermal conductivity,[1.0],Kelvin^(-1.0)  Meter^(-1.0)  Watt^(1.0),[295],Kelvin^(1.0),1.0,295.0,,,,,10.1016/j.mser.2018.09.001,"Thermoelectrics: From history, a window to the future ",payment,Elsevier,2019,BERETTA,Materials Science and Engineering: R: Reports,1.0,Sr8Ga16Ge30
718,Sr8Ga16Ge30,,,ThermCond,total,thermal conductivity,[1.0],Kelvin^(-1.0)  Meter^(-1.0)  Watt^(1.0),[295],Kelvin^(1.0),1.0,295.0,,,,,10.1016/j.mser.2018.09.001,"Thermoelectrics: From history, a window to the future ",payment,Elsevier,2019,BERETTA,Materials Science and Engineering: R: Reports,1.0,Sr8Ga16Ge30
727,Bi2Te3,,,ThermCond,total,κ,[1.5],Kelvin^(-1.0)  Meter^(-1.0)  Watt^(1.0),[320.0],Kelvin^(1.0),1.5,320.0,,,,,10.1016/B0-08-043152-6-01822-2,"Thermoelectric Materials: Principles, Structure, Properties, and Applications ",payment,Elsevier,2002,TRITT,Encyclopedia of Materials: Science and Technology,1.5,Bi2Te3
727,Bi2Te3,,,ThermCond,total,κ,[1.5],Kelvin^(-1.0)  Meter^(-1.0)  Watt^(1.0),[320.0],Kelvin^(1.0),1.5,320.0,,,,,10.1016/B0-08-043152-6-01822-2,"Thermoelectric Materials: Principles, Structure, Properties, and Applications ",payment,Elsevier,2002,TRITT,Encyclopedia of Materials: Science and Technology,1.5,Bi2Te3
730,Eu8Ga16Ge30,,,ThermCond,total,thermal conductivity,[1.0],Kelvin^(-1.0)  Meter^(-1.0)  Watt^(1.0),[300.0],Kelvin^(1.0),1.0,300.0,,,,,10.1016/B0-08-043152-6-01822-2,"Thermoelectric Materials: Principles, Structure, Properties, and Applications ",payment,Elsevier,2002,TRITT,Encyclopedia of Materials: Science and Technology,1.0,Eu8Ga16Ge30
730,Eu8Ga16Ge30,,,ThermCond,total,thermal conductivity,[1.0],Kelvin^(-1.0)  Meter^(-1.0)  Watt^(1.0),[300.0],Kelvin^(1.0),1.0,300.0,,,,,10.1016/B0-08-043152-6-01822-2,"Thermoelectric Materials: Principles, Structure, Properties, and Applications ",payment,Elsevier,2002,TRITT,Encyclopedia of Materials: Science and Technology,1.0,Eu8Ga16Ge30
730,Eu8Ga16Ge30,,,ThermCond,total,thermal conductivity,[1.0],Kelvin^(-1.0)  Meter^(-1.0)  Watt^(1.0),[300.0],Kelvin^(1.0),1.0,300.0,,,,,10.1016/B0-08-043152-6-01822-2,"Thermoelectric Materials: Principles, Structure, Properties, and Applications ",payment,Elsevier,2002,TRITT,Encyclopedia of Materials: Science and Technology,1.0,Eu8Ga16Ge30
744,Rb2Mo15Se19,,,ThermCond,total,thermal conductivity,[1.5],Kelvin^(-1.0)  Meter^(-1.0)  Watt^(1.0),[300.0],Kelvin^(1.0),1.5,300.0,,,,,10.1016/j.jssc.2016.01.006,"Synthesis, crystal structure and high-temperature transport properties of the new cluster compound Rb2Mo15Se19
",payment,Elsevier,2016,DAIGRE,Journal of Solid State Chemistry,1.5,Rb2Mo15Se19
744,Rb2Mo15Se19,,,ThermCond,total,thermal conductivity,[1.5],Kelvin^(-1.0)  Meter^(-1.0)  Watt^(1.0),[300.0],Kelvin^(1.0),1.5,300.0,,,,,10.1016/j.jssc.2016.01.006,"Synthesis, crystal structure and high-temperature transport properties of the new cluster compound Rb2Mo15Se19
",payment,Elsevier,2016,DAIGRE,Journal of Solid State Chemistry,1.5,Rb2Mo15Se19
744,Rb2Mo15Se19,,,ThermCond,total,thermal conductivity,[1.5],Kelvin^(-1.0)  Meter^(-1.0)  Watt^(1.0),[300.0],Kelvin^(1.0),1.5,300.0,,,,,10.1016/j.jssc.2016.01.006,"Synthesis, crystal structure and high-temperature transport properties of the new cluster compound Rb2Mo15Se19
",payment,Elsevier,2016,DAIGRE,Journal of Solid State Chemistry,1.5,Rb2Mo15Se19
746,Bi2Te3,,,ThermCond,lattice,κlat,[1.01],Kelvin^(-1.0)  Meter^(-1.0)  Watt^(1.0),[300.0],Kelvin^(1.0),1.01,300.0,,,,,10.1016/j.jssc.2018.10.012,Unusual n-type thermoelectric properties of Bi2Te3 doped with divalent alkali earth metals ,payment,Elsevier,2019,BYUN,Journal of Solid State Chemistry,1.01,Bi2Te3
746,Bi2Te3,,,ThermCond,lattice,κlat,[1.01],Kelvin^(-1.0)  Meter^(-1.0)  Watt^(1.0),[300.0],Kelvin^(1.0),1.01,300.0,,,,,10.1016/j.jssc.2018.10.012,Unusual n-type thermoelectric properties of Bi2Te3 doped with divalent alkali earth metals ,payment,Elsevier,2019,BYUN,Journal of Solid State Chemistry,1.01,Bi2Te3
748,Bi2Te3,,Ba doping,ThermCond,lattice,κlat,[1.31],Kelvin^(-1.0)  Meter^(-1.0)  Watt^(1.0),[300.0],Kelvin^(1.0),1.31,300.0,,depresses,,,10.1016/j.jssc.2018.10.012,Unusual n-type thermoelectric properties of Bi2Te3 doped with divalent alkali earth metals ,payment,Elsevier,2019,BYUN,Journal of Solid State Chemistry,1.31,Bi2Te3
748,Bi2Te3,,Ba doping,ThermCond,lattice,κlat,[1.31],Kelvin^(-1.0)  Meter^(-1.0)  Watt^(1.0),[300.0],Kelvin^(1.0),1.31,300.0,,depresses,,,10.1016/j.jssc.2018.10.012,Unusual n-type thermoelectric properties of Bi2Te3 doped with divalent alkali earth metals ,payment,Elsevier,2019,BYUN,Journal of Solid State Chemistry,1.31,Bi2Te3
751,SrTiO3,,,ThermCond,total,thermal conductivity,[12.0],Kelvin^(-1.0)  Meter^(-1.0)  Watt^(1.0),[295],Kelvin^(1.0),12.0,295.0,,,,,10.1039/c7ra05193j,Improved thermoelectric power factor and conversion efficiency of perovskite barium stannate,open,RSC,2017,"Jun Li, Zuju Ma, Rongjian Sa, Kechen Wu, Jun Li, Zuju Ma, Rongjian Sa, Kechen Wu",RSC Advances,12.0,SrTiO3
752,NaCo2O4,,,ThermCond,total,thermal conductivity,[2.0],Kelvin^(-1.0)  Meter^(-1.0)  Watt^(1.0),[295],Kelvin^(1.0),2.0,295.0,,,,,10.1039/c7ra05193j,Improved thermoelectric power factor and conversion efficiency of perovskite barium stannate,open,RSC,2017,"Jun Li, Zuju Ma, Rongjian Sa, Kechen Wu, Jun Li, Zuju Ma, Rongjian Sa, Kechen Wu",RSC Advances,2.0,NaCo2O4
