Repository: richardxie1119/MatRec

File: JMC_Data_kappa.csv (part 5 of 14)
,Name,Label,Editing,Model,Model_Type,Specifier,Value,Units,Temperature_Value,Temperature_Units,Value_Average,Temperature_Average,Pressure,Process,Direction_of_Measurement,Resolution,DOI,Title,Access_Type,Publisher,Publication_Year,Authors,Journal,kL_avg,composition_name
988,SnSb2Te4,,,ThermCond,lattice,lattice thermal conductivity,[0.56],Kelvin^(-1.0)  Meter^(-1.0)  Watt^(1.0),[320.0],Kelvin^(1.0),0.56,320.0,,,,,10.1016/j.nanoen.2020.105084,"Strong lattice anharmonicity securing intrinsically low lattice thermal conductivity and high performance thermoelectric SnSb2Te4
via Se alloying ",payment,Elsevier,2020,WU,Nano Energy,0.56,SnSb2Te4
993,YbZn2Sb2,,,ThermCond,lattice,κphonon,[0.42],Kelvin^(-1.0)  Meter^(-1.0)  Watt^(1.0),[773.0],Kelvin^(1.0),0.42,773.0,,,,,10.1016/j.jallcom.2017.01.350,Thermoelectric properties of EuZn2Sb2 Zintl compounds: zT enhancement through Yb substitution for Eu ,payment,Elsevier,2017,TAKAGIWA,Journal of Alloys and Compounds,0.42,YbZn2Sb2
993,YbZn2Sb2,,,ThermCond,lattice,κphonon,[0.42],Kelvin^(-1.0)  Meter^(-1.0)  Watt^(1.0),[773.0],Kelvin^(1.0),0.42,773.0,,,,,10.1016/j.jallcom.2017.01.350,Thermoelectric properties of EuZn2Sb2 Zintl compounds: zT enhancement through Yb substitution for Eu ,payment,Elsevier,2017,TAKAGIWA,Journal of Alloys and Compounds,0.42,YbZn2Sb2
994,Mg3Sb2,,,ThermCond,lattice,κph,[0.72],Kelvin^(-1.0)  Meter^(-1.0)  Watt^(1.0),[700.0],Kelvin^(1.0),0.72,700.0,,,,,10.1039/c9ta00288j,Band engineering and crystal field screening in thermoelectric Mg3Sb2,payment,RSC,2019,"Xiaojian Tan, Guo-Qiang Liu, Haoyang Hu, Hezhu Shao, Jingtao Xu, Jun Jiang, Xiaojian Tan, Guo-Qiang Liu, Haoyang Hu, Hezhu Shao, Jingtao Xu, Jun Jiang",Journal of Materials Chemistry A,0.72,Mg3Sb2
994,Mg3Sb2,,,ThermCond,lattice,κph,[0.72],Kelvin^(-1.0)  Meter^(-1.0)  Watt^(1.0),[700.0],Kelvin^(1.0),0.72,700.0,,,,,10.1039/c9ta00288j,Band engineering and crystal field screening in thermoelectric Mg3Sb2,payment,RSC,2019,"Xiaojian Tan, Guo-Qiang Liu, Haoyang Hu, Hezhu Shao, Jingtao Xu, Jun Jiang, Xiaojian Tan, Guo-Qiang Liu, Haoyang Hu, Hezhu Shao, Jingtao Xu, Jun Jiang",Journal of Materials Chemistry A,0.72,Mg3Sb2
996,Mo3Sb7,,,ThermCond,total,κ,[7.37],Kelvin^(-1.0)  Meter^(-1.0)  Watt^(1.0),[805.0],Kelvin^(1.0),7.37,805.0,,,,,10.1016/j.jssc.2015.08.017,"Different site occupancies in substitution variants of Mo3Sb7
",payment,Elsevier,2016,GUO,Journal of Solid State Chemistry,7.37,Mo3Sb7
996,Mo3Sb7,,,ThermCond,total,κ,[7.37],Kelvin^(-1.0)  Meter^(-1.0)  Watt^(1.0),[805.0],Kelvin^(1.0),7.37,805.0,,,,,10.1016/j.jssc.2015.08.017,"Different site occupancies in substitution variants of Mo3Sb7
",payment,Elsevier,2016,GUO,Journal of Solid State Chemistry,7.37,Mo3Sb7
1018,Bi2Te3,,,ThermCond,total,thermal conductivity,[2.0],Kelvin^(-1.0)  Meter^(-1.0)  Watt^(1.0),[373.0],Kelvin^(1.0),2.0,373.0,,,,,10.1039/c3ta12753b,"Synthesis, structural characterisation and thermoelectric properties of Bi1−xPbxOCuSe",payment,RSC,2013,"Son D. N. Luu, Paz Vaqueiro, Son D. N. Luu, Paz Vaqueiro",Journal of Materials Chemistry A,2.0,Bi2Te3
1018,Bi2Te3,,,ThermCond,total,thermal conductivity,[2.0],Kelvin^(-1.0)  Meter^(-1.0)  Watt^(1.0),[373.0],Kelvin^(1.0),2.0,373.0,,,,,10.1039/c3ta12753b,"Synthesis, structural characterisation and thermoelectric properties of Bi1−xPbxOCuSe",payment,RSC,2013,"Son D. N. Luu, Paz Vaqueiro, Son D. N. Luu, Paz Vaqueiro",Journal of Materials Chemistry A,2.0,Bi2Te3
1025,Cu2Se,,,ThermCond,lattice,κL,[0.68],Kelvin^(-1.0)  Meter^(-1.0)  Watt^(1.0),[300.0],Kelvin^(1.0),0.68,300.0,,,,,10.1039/c7ee01737e,Ultrahigh thermoelectric performance in Cu2Se-based hybrid materials with highly dispersed molecular CNTs,payment,RSC,2017,"Raghavendra Nunna, Pengfei Qiu, Meijie Yin, Hongyi Chen, Riley Hanus, Qingfeng Song, Tiansong Zhang, Mei-Yin Chou, Matthias T. Agne, Jiaqing He, G. Jeffrey Snyder, Xun Shi, Lidong Chen, Raghavendra Nunna, Pengfei Qiu, Meijie Yin, Hongyi Chen, Riley Hanus, Qingfeng Song, Tiansong Zhang, Mei-Yin Chou, Matthias T. Agne, Jiaqing He, G. Jeffrey Snyder, Xun Shi, Lidong Chen",Energy & Environmental Science,0.68,Cu2Se
1026,Bi2Te3,,,ThermCond,lattice,κlh+κbh,[0.26],Kelvin^(-1.0)  Meter^(-1.0)  Watt^(1.0),[295],Kelvin^(1.0),0.26,295.0,,,,,10.1038/s41563-018-0217-z,Flexible layer-structured Bi2Te3 thermoelectric on a carbon nanotube scaffold,payment,Springer,2019,"Jin Qun, Jiang Song, Zhao Yang, Wang Dong, Qiu Jianhang, Tang Dai-Ming, Tan Jun, Sun Dong-Ming, Hou Peng-Xiang, Chen Xing-Qiu, Tai Kaiping, Gao Ning, Liu Chang, Cheng Hui-Ming, Jiang Xin",Nature Materials,0.26,Bi2Te3
1026,Bi2Te3,,,ThermCond,lattice,κlh+κbh,[0.26],Kelvin^(-1.0)  Meter^(-1.0)  Watt^(1.0),[295],Kelvin^(1.0),0.26,295.0,,,,,10.1038/s41563-018-0217-z,Flexible layer-structured Bi2Te3 thermoelectric on a carbon nanotube scaffold,payment,Springer,2019,"Jin Qun, Jiang Song, Zhao Yang, Wang Dong, Qiu Jianhang, Tang Dai-Ming, Tan Jun, Sun Dong-Ming, Hou Peng-Xiang, Chen Xing-Qiu, Tai Kaiping, Gao Ning, Liu Chang, Cheng Hui-Ming, Jiang Xin",Nature Materials,0.26,Bi2Te3
1028,Bi2Te3,,,ThermCond,total,thermal conductivity,[1.28],Kelvin^(-1.0)  Meter^(-1.0)  Watt^(1.0),[295],Kelvin^(1.0),1.28,295.0,,,,,10.1016/j.ceramint.2020.06.196,Substrate temperature-dependent thermoelectric figure of merit of nanocrystalline Bi2Te3 and Bi2Te2.7Se0.3 prepared using pulsed laser deposition supported by DFT study ,payment,Elsevier,2020,WUDIL,Ceramics International,1.28,Bi2Te3
1028,Bi2Te3,,,ThermCond,total,thermal conductivity,[1.28],Kelvin^(-1.0)  Meter^(-1.0)  Watt^(1.0),[295],Kelvin^(1.0),1.28,295.0,,,,,10.1016/j.ceramint.2020.06.196,Substrate temperature-dependent thermoelectric figure of merit of nanocrystalline Bi2Te3 and Bi2Te2.7Se0.3 prepared using pulsed laser deposition supported by DFT study ,payment,Elsevier,2020,WUDIL,Ceramics International,1.28,Bi2Te3
1029,Cu2CdGeSe4,,,ThermCond,lattice,λL,[1.37],Kelvin^(-1.0)  Meter^(-1.0)  Watt^(1.0),[336.0],Kelvin^(1.0),1.37,336.0,,,,,10.1016/j.intermet.2014.10.015,"The effect of Cu addition on the thermoelectric properties of Cu2CdGeSe4
",payment,Elsevier,2015,CHETTY,Intermetallics,1.37,Cu2CdGeSe4
1029,Cu2CdGeSe4,,,ThermCond,lattice,λL,[1.37],Kelvin^(-1.0)  Meter^(-1.0)  Watt^(1.0),[336.0],Kelvin^(1.0),1.37,336.0,,,,,10.1016/j.intermet.2014.10.015,"The effect of Cu addition on the thermoelectric properties of Cu2CdGeSe4
",payment,Elsevier,2015,CHETTY,Intermetallics,1.37,Cu2CdGeSe4
1046,CsSnI3,,,ThermCond,lattice,lattice thermal conductivities,[0.54],Kelvin^(-1.0)  Meter^(-1.0)  Watt^(1.0),[295],Kelvin^(1.0),0.54,295.0,,,,,10.1039/c6ra14144g,Potential thermoelectric materials CsMI3 (M = Sn and Pb) in perovskite structures from first-principles calculations,payment,RSC,2016,"San-Dong Guo, Jian-Li Wang, San-Dong Guo, Jian-Li Wang",RSC Advances,0.54,CsSnI3
1048,CsSnI3,,,ThermCond,lattice,lattice thermal conductivity,[0.54],Kelvin^(-1.0)  Meter^(-1.0)  Watt^(1.0),[295],Kelvin^(1.0),0.54,295.0,,,,,10.1039/c6ra14144g,Potential thermoelectric materials CsMI3 (M = Sn and Pb) in perovskite structures from first-principles calculations,payment,RSC,2016,"San-Dong Guo, Jian-Li Wang, San-Dong Guo, Jian-Li Wang",RSC Advances,0.54,CsSnI3
1055,Bi2Te3,,,ThermCond,lattice,bulk κl,[1.5],Kelvin^(-1.0)  Meter^(-1.0)  Watt^(1.0),[300.0],Kelvin^(1.0),1.5,300.0,,,c-axis,,10.1039/c9nr01566c,Nanowire forest of pnictogen–chalcogenide alloys for thermoelectricity,payment,RSC,2019,"Dhruv Singhal, Jessy Paterson, Meriam Ben-Khedim, Dimitri Tainoff, Laurent Cagnon, Jacques Richard, Emigdio Chavez-Angel, Juliana Jaramillo Fernandez, Clivia M. Sotomayor-Torres, David Lacroix, Daniel Bourgault, Denis Buttard, Olivier Bourgeois, Dhruv Singhal, Jessy Paterson, Meriam Ben-Khedim, Dimitri Tainoff, Laurent Cagnon, Jacques Richard, Emigdio Chavez-Angel, Juliana Jaramillo Fernandez, Clivia M. Sotomayor-Torres, David Lacroix, Daniel Bourgault, Denis Buttard, Olivier Bourgeois",Nanoscale,1.5,Bi2Te3
1055,Bi2Te3,,,ThermCond,lattice,bulk κl,[1.5],Kelvin^(-1.0)  Meter^(-1.0)  Watt^(1.0),[300.0],Kelvin^(1.0),1.5,300.0,,,c-axis,,10.1039/c9nr01566c,Nanowire forest of pnictogen–chalcogenide alloys for thermoelectricity,payment,RSC,2019,"Dhruv Singhal, Jessy Paterson, Meriam Ben-Khedim, Dimitri Tainoff, Laurent Cagnon, Jacques Richard, Emigdio Chavez-Angel, Juliana Jaramillo Fernandez, Clivia M. Sotomayor-Torres, David Lacroix, Daniel Bourgault, Denis Buttard, Olivier Bourgeois, Dhruv Singhal, Jessy Paterson, Meriam Ben-Khedim, Dimitri Tainoff, Laurent Cagnon, Jacques Richard, Emigdio Chavez-Angel, Juliana Jaramillo Fernandez, Clivia M. Sotomayor-Torres, David Lacroix, Daniel Bourgault, Denis Buttard, Olivier Bourgeois",Nanoscale,1.5,Bi2Te3
1056,Mg2Si,,introduction of Pb,ThermCond,lattice,lattice thermal conductivity,[12.14],Kelvin^(-1.0)  Meter^(-1.0)  Watt^(1.0),[300.0],Kelvin^(1.0),12.14,300.0,,,,,10.1039/c8ra02436g,First-principles study of thermoelectric properties of Mg2Si–Mg2Pb semiconductor materials,open,RSC,2018,"Tao Fan, Congwei Xie, Shiyao Wang, Artem R. Oganov, Laifei Cheng, Tao Fan, Congwei Xie, Shiyao Wang, Artem R. Oganov, Laifei Cheng",RSC Advances,12.14,Mg2Si
1057,Mg64Si31Pb,,,ThermCond,lattice,lattice thermal conductivity,[3.76],Kelvin^(-1.0)  Meter^(-1.0)  Watt^(1.0),[300.0],Kelvin^(1.0),3.76,300.0,,,,,10.1039/c8ra02436g,First-principles study of thermoelectric properties of Mg2Si–Mg2Pb semiconductor materials,open,RSC,2018,"Tao Fan, Congwei Xie, Shiyao Wang, Artem R. Oganov, Laifei Cheng, Tao Fan, Congwei Xie, Shiyao Wang, Artem R. Oganov, Laifei Cheng",RSC Advances,3.76,Mg64Si31Pb
1057,Mg64Si31Pb,,,ThermCond,lattice,lattice thermal conductivity,[3.76],Kelvin^(-1.0)  Meter^(-1.0)  Watt^(1.0),[300.0],Kelvin^(1.0),3.76,300.0,,,,,10.1039/c8ra02436g,First-principles study of thermoelectric properties of Mg2Si–Mg2Pb semiconductor materials,open,RSC,2018,"Tao Fan, Congwei Xie, Shiyao Wang, Artem R. Oganov, Laifei Cheng, Tao Fan, Congwei Xie, Shiyao Wang, Artem R. Oganov, Laifei Cheng",RSC Advances,3.76,Mg64Si31Pb
1058,Ca3AlSb3,,,ThermCond,lattice,lattice thermal conductivity,[0.6],Kelvin^(-1.0)  Meter^(-1.0)  Watt^(1.0),[1050.0],Kelvin^(1.0),0.6000000000000001,1050.0,,,,,10.1039/c0ee00517g," Ca3AlSb3: an inexpensive, non-toxic thermoelectric material for waste heat recovery",payment,RSC,2011,"Alex Zevalkink, Eric S. Toberer, Wolfgang G. Zeier, Espen Flage-Larsen, G. Jeffrey Snyder, Alex Zevalkink, Eric S. Toberer, Wolfgang G. Zeier, Espen Flage-Larsen, G. Jeffrey Snyder",Energy & Environmental Science,0.6,Ca3AlSb3
1058,Ca3AlSb3,,,ThermCond,lattice,lattice thermal conductivity,[0.6],Kelvin^(-1.0)  Meter^(-1.0)  Watt^(1.0),[1050.0],Kelvin^(1.0),0.6000000000000001,1050.0,,,,,10.1039/c0ee00517g," Ca3AlSb3: an inexpensive, non-toxic thermoelectric material for waste heat recovery",payment,RSC,2011,"Alex Zevalkink, Eric S. Toberer, Wolfgang G. Zeier, Espen Flage-Larsen, G. Jeffrey Snyder, Alex Zevalkink, Eric S. Toberer, Wolfgang G. Zeier, Espen Flage-Larsen, G. Jeffrey Snyder",Energy & Environmental Science,0.6,Ca3AlSb3
1059,SbP3,,,ThermCond,total,thermal conductivities,[0.64],Kelvin^(-1.0)  Meter^(-1.0)  Watt^(1.0),[300.0],Kelvin^(1.0),0.64,300.0,,,,,10.1039/c9nr08679j,"Ultra-low thermal conductivity and high thermoelectric performance of two-dimensional triphosphides (InP3, GaP3, SbP3 and SnP3): a comprehensive first-principles study",payment,RSC,2020,"Zhehao Sun, Kunpeng Yuan, Zheng Chang, Shipeng Bi, Xiaoliang Zhang, Dawei Tang, Zhehao Sun, Kunpeng Yuan, Zheng Chang, Shipeng Bi, Xiaoliang Zhang, Dawei Tang",Nanoscale,0.64,SbP3
1060,SbP3,,,ThermCond,lattice,lattice thermal conductivities,[0.64],Kelvin^(-1.0)  Meter^(-1.0)  Watt^(1.0),[300.0],Kelvin^(1.0),0.64,300.0,,,,,10.1039/c9nr08679j,"Ultra-low thermal conductivity and high thermoelectric performance of two-dimensional triphosphides (InP3, GaP3, SbP3 and SnP3): a comprehensive first-principles study",payment,RSC,2020,"Zhehao Sun, Kunpeng Yuan, Zheng Chang, Shipeng Bi, Xiaoliang Zhang, Dawei Tang, Zhehao Sun, Kunpeng Yuan, Zheng Chang, Shipeng Bi, Xiaoliang Zhang, Dawei Tang",Nanoscale,0.64,SbP3
1061,SbP3,,,ThermCond,total,thermal conductivity,[0.64],Kelvin^(-1.0)  Meter^(-1.0)  Watt^(1.0),[300.0],Kelvin^(1.0),0.64,300.0,,,,,10.1039/c9nr08679j,"Ultra-low thermal conductivity and high thermoelectric performance of two-dimensional triphosphides (InP3, GaP3, SbP3 and SnP3): a comprehensive first-principles study",payment,RSC,2020,"Zhehao Sun, Kunpeng Yuan, Zheng Chang, Shipeng Bi, Xiaoliang Zhang, Dawei Tang, Zhehao Sun, Kunpeng Yuan, Zheng Chang, Shipeng Bi, Xiaoliang Zhang, Dawei Tang",Nanoscale,0.64,SbP3
1068,Sb2Te3,,,ThermCond,lattice,κL,[0.8],Kelvin^(-1.0)  Meter^(-1.0)  Watt^(1.0),[295],Kelvin^(1.0),0.8,295.0,,,,,10.1016/j.actamat.2010.04.007,"Phase compositions, nanoscale microstructures and thermoelectric properties in Ag2−
y
Sb
y
Te1+
y
alloys with precipitated Sb2Te3 plates ",payment,Elsevier,2010,ZHANG,Acta Materialia,0.8,Sb2Te3
1068,Sb2Te3,,,ThermCond,lattice,κL,[0.8],Kelvin^(-1.0)  Meter^(-1.0)  Watt^(1.0),[295],Kelvin^(1.0),0.8,295.0,,,,,10.1016/j.actamat.2010.04.007,"Phase compositions, nanoscale microstructures and thermoelectric properties in Ag2−
y
Sb
y
Te1+
y
alloys with precipitated Sb2Te3 plates ",payment,Elsevier,2010,ZHANG,Acta Materialia,0.8,Sb2Te3
1070,Ti3SiC2,,,ThermCond,total,thermal conductivity,[32.0],Kelvin^(-1.0)  Meter^(-1.0)  Watt^(1.0),[1473.0],Kelvin^(1.0),32.0,1473.0,,,,,10.1016/B978-0-12-803581-8.11734-5,Use of Field Assisted Sintering for Innovation in Nuclear Ceramics Manufacturing ,payment,Elsevier,2020,COLOGNA,Reference Module in Materials Science and Materials Engineering,32.0,Ti3SiC2
1070,Ti3SiC2,,,ThermCond,total,thermal conductivity,[32.0],Kelvin^(-1.0)  Meter^(-1.0)  Watt^(1.0),[1473.0],Kelvin^(1.0),32.0,1473.0,,,,,10.1016/B978-0-12-803581-8.11734-5,Use of Field Assisted Sintering for Innovation in Nuclear Ceramics Manufacturing ,payment,Elsevier,2020,COLOGNA,Reference Module in Materials Science and Materials Engineering,32.0,Ti3SiC2
1071,Sr2PtSe,,,ThermCond,total,thermal conductivities,[7.9],Kelvin^(-1.0)  Meter^(-1.0)  Watt^(1.0),[295],Kelvin^(1.0),7.9,295.0,,,,,10.1016/j.cocom.2020.e00497,Ab-initio investigation of optoelectronic and thermoelectric properties in new p-type Rattling Heuslers Sr2PtX (X=Se and Te) ,payment,Elsevier,2020,MANA,Computational Condensed Matter,7.9,Sr2PtSe
1073,MoS2,,,ThermCond,total,thermal conductivities,[77.0],Kelvin^(-1.0)  Meter^(-1.0)  Watt^(1.0),[295],Kelvin^(1.0),77.0,295.0,,,,,10.1016/j.jallcom.2018.11.073,Enhanced thermal conductivity of MoS2/InSe-nanoparticles/MoS2 hybrid sandwich structure ,payment,Elsevier,2019,LIU,Journal of Alloys and Compounds,77.0,MoS2
1091,YAlB14,,,ThermCond,total,thermal conductivity,[3.6],Kelvin^(-1.0)  Meter^(-1.0)  Watt^(1.0),[1000.0],Kelvin^(1.0),3.6,1000.0,,,,,10.1007/s40243-014-0031-8,Microstructure and thermoelectric properties of YxAlyB14 samples fabricated through the spark plasma sintering,open,Springer,2014,"Maruyama Satofumi, Nishimura Toshiyuki, Miyazaki Yuzuru, Hayashi Kei, Kajitani Tsuyoshi, Mori Takao",Materials for Renewable and Sustainable Energy,3.6,YAlB14
1092,YAlB14,,,ThermCond,total,thermal conductivity,[2.8],Kelvin^(-1.0)  Meter^(-1.0)  Watt^(1.0),[1000.0],Kelvin^(1.0),2.8,1000.0,,,,,10.1007/s40243-014-0031-8,Microstructure and thermoelectric properties of YxAlyB14 samples fabricated through the spark plasma sintering,open,Springer,2014,"Maruyama Satofumi, Nishimura Toshiyuki, Miyazaki Yuzuru, Hayashi Kei, Kajitani Tsuyoshi, Mori Takao",Materials for Renewable and Sustainable Energy,2.8,YAlB14
1102,Cu3ErTe3,,,ThermCond,lattice,lattice thermal conductivity,[1.2],Kelvin^(-1.0)  Meter^(-1.0)  Watt^(1.0),[300.0],Kelvin^(1.0),1.2,300.0,,,,,10.1016/j.mtphys.2020.100180,Cu3ErTe3: a new promising thermoelectric material predicated by high-throughput screening ,payment,Elsevier,2020,WANG,Materials Today Physics,1.2,Cu3ErTe3
1102,Cu3ErTe3,,,ThermCond,lattice,lattice thermal conductivity,[1.2],Kelvin^(-1.0)  Meter^(-1.0)  Watt^(1.0),[300.0],Kelvin^(1.0),1.2,300.0,,,,,10.1016/j.mtphys.2020.100180,Cu3ErTe3: a new promising thermoelectric material predicated by high-throughput screening ,payment,Elsevier,2020,WANG,Materials Today Physics,1.2,Cu3ErTe3
1103,Cu3ErTe3,,,ThermCond,lattice,lattice thermal conductivity,[1.2],Kelvin^(-1.0)  Meter^(-1.0)  Watt^(1.0),[300.0],Kelvin^(1.0),1.2,300.0,,,,,10.1016/j.mtphys.2020.100180,Cu3ErTe3: a new promising thermoelectric material predicated by high-throughput screening ,payment,Elsevier,2020,WANG,Materials Today Physics,1.2,Cu3ErTe3
1103,Cu3ErTe3,,,ThermCond,lattice,lattice thermal conductivity,[1.2],Kelvin^(-1.0)  Meter^(-1.0)  Watt^(1.0),[300.0],Kelvin^(1.0),1.2,300.0,,,,,10.1016/j.mtphys.2020.100180,Cu3ErTe3: a new promising thermoelectric material predicated by high-throughput screening ,payment,Elsevier,2020,WANG,Materials Today Physics,1.2,Cu3ErTe3
1109,Ag9GaSe6,,,ThermCond,total,thermal conductivity,[0.55],Kelvin^(-1.0)  Meter^(-1.0)  Watt^(1.0),[335.0],Kelvin^(1.0),0.55,335.0,,,,,10.1016/j.cej.2019.05.179,Thermal stability of Ag9GaSe6 and its potential as a functionally graded thermoelectric material ,payment,Elsevier,2019,QI,Chemical Engineering Journal,0.55,Ag9GaSe6
1109,Ag9GaSe6,,,ThermCond,total,thermal conductivity,[0.55],Kelvin^(-1.0)  Meter^(-1.0)  Watt^(1.0),[335.0],Kelvin^(1.0),0.55,335.0,,,,,10.1016/j.cej.2019.05.179,Thermal stability of Ag9GaSe6 and its potential as a functionally graded thermoelectric material ,payment,Elsevier,2019,QI,Chemical Engineering Journal,0.55,Ag9GaSe6
1113,BaCu2Te2,,,ThermCond,total,thermal conductivity,[0.95],Kelvin^(-1.0)  Meter^(-1.0)  Watt^(1.0),[295],Kelvin^(1.0),0.95,295.0,,,,,10.1039/d0ta00245c,Suppressing the dynamic precipitation and lowering the thermal conductivity for stable and high thermoelectric performance in BaCu2Te2 based materials,payment,RSC,2020,"Kai Guo, Jianwei Lin, Yang Li, Yifan Zhu, Xin Li, Xinxin Yang, Juanjuan Xing, Jiong Yang, Jun Luo, Jing-Tai Zhao, Kai Guo, Jianwei Lin, Yang Li, Yifan Zhu, Xin Li, Xinxin Yang, Juanjuan Xing, Jiong Yang, Jun Luo, Jing-Tai Zhao",Journal of Materials Chemistry A,0.95,BaCu2Te2
1113,BaCu2Te2,,,ThermCond,total,thermal conductivity,[0.95],Kelvin^(-1.0)  Meter^(-1.0)  Watt^(1.0),[295],Kelvin^(1.0),0.95,295.0,,,,,10.1039/d0ta00245c,Suppressing the dynamic precipitation and lowering the thermal conductivity for stable and high thermoelectric performance in BaCu2Te2 based materials,payment,RSC,2020,"Kai Guo, Jianwei Lin, Yang Li, Yifan Zhu, Xin Li, Xinxin Yang, Juanjuan Xing, Jiong Yang, Jun Luo, Jing-Tai Zhao, Kai Guo, Jianwei Lin, Yang Li, Yifan Zhu, Xin Li, Xinxin Yang, Juanjuan Xing, Jiong Yang, Jun Luo, Jing-Tai Zhao",Journal of Materials Chemistry A,0.95,BaCu2Te2
1114,BaCu2Te2,,,ThermCond,lattice,average lattice thermal conductivity,[0.6],Kelvin^(-1.0)  Meter^(-1.0)  Watt^(1.0),[300.0],Kelvin^(1.0),0.6000000000000001,300.0,,,,,10.1039/d0ta00245c,Suppressing the dynamic precipitation and lowering the thermal conductivity for stable and high thermoelectric performance in BaCu2Te2 based materials,payment,RSC,2020,"Kai Guo, Jianwei Lin, Yang Li, Yifan Zhu, Xin Li, Xinxin Yang, Juanjuan Xing, Jiong Yang, Jun Luo, Jing-Tai Zhao, Kai Guo, Jianwei Lin, Yang Li, Yifan Zhu, Xin Li, Xinxin Yang, Juanjuan Xing, Jiong Yang, Jun Luo, Jing-Tai Zhao",Journal of Materials Chemistry A,0.6,BaCu2Te2
1114,BaCu2Te2,,,ThermCond,lattice,average lattice thermal conductivity,[0.6],Kelvin^(-1.0)  Meter^(-1.0)  Watt^(1.0),[300.0],Kelvin^(1.0),0.6000000000000001,300.0,,,,,10.1039/d0ta00245c,Suppressing the dynamic precipitation and lowering the thermal conductivity for stable and high thermoelectric performance in BaCu2Te2 based materials,payment,RSC,2020,"Kai Guo, Jianwei Lin, Yang Li, Yifan Zhu, Xin Li, Xinxin Yang, Juanjuan Xing, Jiong Yang, Jun Luo, Jing-Tai Zhao, Kai Guo, Jianwei Lin, Yang Li, Yifan Zhu, Xin Li, Xinxin Yang, Juanjuan Xing, Jiong Yang, Jun Luo, Jing-Tai Zhao",Journal of Materials Chemistry A,0.6,BaCu2Te2
1123,LaFe4Sb12,,,ThermCond,lattice,lattice thermal conductivity,[1.4000000000000001],Kelvin^(-1.0)  Meter^(-1.0)  Watt^(1.0),[295],Kelvin^(1.0),1.4,295.0,,,,,10.1016/S0080-8784(01)80135-6,Chapter 1 Use of atomic displacement parameters in thermoelectric materials research ,payment,Elsevier,2001,SALES,Semiconductors and Semimetals,1.4000000000000001,LaFe4Sb12
1123,LaFe4Sb12,,,ThermCond,lattice,lattice thermal conductivity,[1.4000000000000001],Kelvin^(-1.0)  Meter^(-1.0)  Watt^(1.0),[295],Kelvin^(1.0),1.4,295.0,,,,,10.1016/S0080-8784(01)80135-6,Chapter 1 Use of atomic displacement parameters in thermoelectric materials research ,payment,Elsevier,2001,SALES,Semiconductors and Semimetals,1.4000000000000001,LaFe4Sb12
1127,Ag6Ge10P12,,,ThermCond,total,thermal conductivity,[1.5],Kelvin^(-1.0)  Meter^(-1.0)  Watt^(1.0),[295],Kelvin^(1.0),1.5,295.0,,,,,10.1039/c7tc03948d,Metal phosphides as potential thermoelectric materials,payment,RSC,2017,"Jan-Hendrik Pöhls, Alireza Faghaninia, Guido Petretto, Umut Aydemir, Francesco Ricci, Guodong Li, Max Wood, Saneyuki Ohno, Geoffroy Hautier, G. Jeffrey Snyder, Gian-Marco Rignanese, Anubhav Jain, Mary Anne White, Jan-Hendrik Pöhls, Alireza Faghaninia, Guido Petretto, Umut Aydemir, Francesco Ricci, Guodong Li, Max Wood, Saneyuki Ohno, Geoffroy Hautier, G. Jeffrey Snyder, Gian-Marco Rignanese, Anubhav Jain, Mary Anne White",Journal of Materials Chemistry C,1.5,Ag6Ge10P12
1127,Ag6Ge10P12,,,ThermCond,total,thermal conductivity,[1.5],Kelvin^(-1.0)  Meter^(-1.0)  Watt^(1.0),[295],Kelvin^(1.0),1.5,295.0,,,,,10.1039/c7tc03948d,Metal phosphides as potential thermoelectric materials,payment,RSC,2017,"Jan-Hendrik Pöhls, Alireza Faghaninia, Guido Petretto, Umut Aydemir, Francesco Ricci, Guodong Li, Max Wood, Saneyuki Ohno, Geoffroy Hautier, G. Jeffrey Snyder, Gian-Marco Rignanese, Anubhav Jain, Mary Anne White, Jan-Hendrik Pöhls, Alireza Faghaninia, Guido Petretto, Umut Aydemir, Francesco Ricci, Guodong Li, Max Wood, Saneyuki Ohno, Geoffroy Hautier, G. Jeffrey Snyder, Gian-Marco Rignanese, Anubhav Jain, Mary Anne White",Journal of Materials Chemistry C,1.5,Ag6Ge10P12
1127,Ag6Ge10P12,,,ThermCond,total,thermal conductivity,[1.5],Kelvin^(-1.0)  Meter^(-1.0)  Watt^(1.0),[295],Kelvin^(1.0),1.5,295.0,,,,,10.1039/c7tc03948d,Metal phosphides as potential thermoelectric materials,payment,RSC,2017,"Jan-Hendrik Pöhls, Alireza Faghaninia, Guido Petretto, Umut Aydemir, Francesco Ricci, Guodong Li, Max Wood, Saneyuki Ohno, Geoffroy Hautier, G. Jeffrey Snyder, Gian-Marco Rignanese, Anubhav Jain, Mary Anne White, Jan-Hendrik Pöhls, Alireza Faghaninia, Guido Petretto, Umut Aydemir, Francesco Ricci, Guodong Li, Max Wood, Saneyuki Ohno, Geoffroy Hautier, G. Jeffrey Snyder, Gian-Marco Rignanese, Anubhav Jain, Mary Anne White",Journal of Materials Chemistry C,1.5,Ag6Ge10P12
1140,SiO2,,,ThermCond,lattice,κl,[0.6],Kelvin^(-1.0)  Meter^(-1.0)  Watt^(1.0),[600.0],Kelvin^(1.0),0.6000000000000001,600.0,,,,,10.1016/j.mtadv.2019.100029,Recent advances of n-type low-cost PbSe-based thermoelectric materials ,open,Elsevier,2019,JIA,Materials Today Advances,0.6,SiO2
1143,CoSb3,,,ThermCond,total,thermal conductivity,[10.5],Kelvin^(-1.0)  Meter^(-1.0)  Watt^(1.0),[320.0],Kelvin^(1.0),10.5,320.0,,,,,10.1016/j.jssc.2008.01.025,"Structure and electrical transport properties of the ordered skutterudites MGe1.5S1.5 (M=Co, Rh, Ir) ",payment,Elsevier,2008,VAQUEIRO,Journal of Solid State Chemistry,10.5,CoSb3
1148,Cu8GeSe6,,,ThermCond,lattice,κL,"[0.2, 0.4]",Kelvin^(-1.0)  Meter^(-1.0)  Watt^(1.0),[295],Kelvin^(1.0),0.3,295.0,,,,,10.1016/j.jmat.2018.07.001,Low-cost and environmentally benign selenides as promising thermoelectric materials ,open,Elsevier,2018,WEI,Journal of Materiomics,0.30000000000000004,Cu8GeSe6
1148,Cu8GeSe6,,,ThermCond,lattice,κL,"[0.2, 0.4]",Kelvin^(-1.0)  Meter^(-1.0)  Watt^(1.0),[295],Kelvin^(1.0),0.3,295.0,,,,,10.1016/j.jmat.2018.07.001,Low-cost and environmentally benign selenides as promising thermoelectric materials ,open,Elsevier,2018,WEI,Journal of Materiomics,0.30000000000000004,Cu8GeSe6
1149,Ag8SnSe6,,,ThermCond,lattice,κL,"[0.1, 0.2]",Kelvin^(-1.0)  Meter^(-1.0)  Watt^(1.0),[295],Kelvin^(1.0),0.15,295.0,,,,,10.1016/j.jmat.2018.07.001,Low-cost and environmentally benign selenides as promising thermoelectric materials ,open,Elsevier,2018,WEI,Journal of Materiomics,0.15000000000000002,Ag8SnSe6
1149,Ag8SnSe6,,,ThermCond,lattice,κL,"[0.1, 0.2]",Kelvin^(-1.0)  Meter^(-1.0)  Watt^(1.0),[295],Kelvin^(1.0),0.15,295.0,,,,,10.1016/j.jmat.2018.07.001,Low-cost and environmentally benign selenides as promising thermoelectric materials ,open,Elsevier,2018,WEI,Journal of Materiomics,0.15000000000000002,Ag8SnSe6
1150,Eu11Cd6Sb12,,,ThermCond,lattice,lattice thermal conductivities,"[0.78, 0.49]",Kelvin^(-1.0)  Meter^(-1.0)  Watt^(1.0),[295],Kelvin^(1.0),0.635,295.0,,,,,10.1016/bs.hpcre.2016.05.003,Chapter 288 Thermoelectric Properties of Zintl Antimonides ,payment,Elsevier,2016,KAZEM,Handbook on the Physics and Chemistry of Rare Earths,0.635,Eu11Cd6Sb12
1150,Eu11Cd6Sb12,,,ThermCond,lattice,lattice thermal conductivities,"[0.78, 0.49]",Kelvin^(-1.0)  Meter^(-1.0)  Watt^(1.0),[295],Kelvin^(1.0),0.635,295.0,,,,,10.1016/bs.hpcre.2016.05.003,Chapter 288 Thermoelectric Properties of Zintl Antimonides ,payment,Elsevier,2016,KAZEM,Handbook on the Physics and Chemistry of Rare Earths,0.635,Eu11Cd6Sb12
1150,Eu11Cd6Sb12,,,ThermCond,lattice,lattice thermal conductivities,"[0.78, 0.49]",Kelvin^(-1.0)  Meter^(-1.0)  Watt^(1.0),[295],Kelvin^(1.0),0.635,295.0,,,,,10.1016/bs.hpcre.2016.05.003,Chapter 288 Thermoelectric Properties of Zintl Antimonides ,payment,Elsevier,2016,KAZEM,Handbook on the Physics and Chemistry of Rare Earths,0.635,Eu11Cd6Sb12
1153,Ba2FeBiSe5,,,ThermCond,total,maximum thermal conductivity,[2.6],Kelvin^(-1.0)  Meter^(-1.0)  Watt^(1.0),[30.0],Kelvin^(1.0),2.6,30.0,,,,,10.1016/j.matchemphys.2017.09.060,"Synthesis, electronic structure and physical properties of polycrystalline Ba2FePnSe5 (Pn = Sb, Bi) ",payment,Elsevier,2018,MAIER,Materials Chemistry and Physics,2.6,Ba2FeBiSe5
1153,Ba2FeBiSe5,,,ThermCond,total,maximum thermal conductivity,[2.6],Kelvin^(-1.0)  Meter^(-1.0)  Watt^(1.0),[30.0],Kelvin^(1.0),2.6,30.0,,,,,10.1016/j.matchemphys.2017.09.060,"Synthesis, electronic structure and physical properties of polycrystalline Ba2FePnSe5 (Pn = Sb, Bi) ",payment,Elsevier,2018,MAIER,Materials Chemistry and Physics,2.6,Ba2FeBiSe5
1166,MoS2,,,ThermCond,lattice,lattice thermal conductivity,[52.0],Kelvin^(-1.0)  Meter^(-1.0)  Watt^(1.0),[295],Kelvin^(1.0),52.0,295.0,,,,,10.1016/j.jmat.2020.04.005,Lattice vibrational modes and phonon thermal conductivity of single-layer GaGeTe ,open,Elsevier,2020,LI,Journal of Materiomics,52.0,MoS2
1184,Bi2O2Se,,,ThermCond,lattice,κl,[0.57],Kelvin^(-1.0)  Meter^(-1.0)  Watt^(1.0),[773.0],Kelvin^(1.0),0.5700000000000001,773.0,,,,,10.1016/j.nanoen.2019.104394,Synergistic effect approaching record-high figure of merit in the shear exfoliated n-type Bi2O2-2xTe2xSe ,payment,Elsevier,2020,PAN,Nano Energy,0.57,Bi2O2Se
1184,Bi2O2Se,,,ThermCond,lattice,κl,[0.57],Kelvin^(-1.0)  Meter^(-1.0)  Watt^(1.0),[773.0],Kelvin^(1.0),0.5700000000000001,773.0,,,,,10.1016/j.nanoen.2019.104394,Synergistic effect approaching record-high figure of merit in the shear exfoliated n-type Bi2O2-2xTe2xSe ,payment,Elsevier,2020,PAN,Nano Energy,0.57,Bi2O2Se
1189,Cu3SbS4,,,ThermCond,lattice,κL,[0.8],Kelvin^(-1.0)  Meter^(-1.0)  Watt^(1.0),[523.0],Kelvin^(1.0),0.8,523.0,,,,,10.1039/c7cp06465a,Enhanced thermoelectric performance of Cu3SbS4 flower-like hierarchical architectures composed of Cl doped nanoflakes via an in situ generated CuS template,payment,RSC,2018,"Qun Wang, Jianhuan Li, Jianjun Li, Qun Wang, Jianhuan Li, Jianjun Li",Physical Chemistry Chemical Physics,0.8,Cu3SbS4
1189,Cu3SbS4,,,ThermCond,lattice,κL,[0.8],Kelvin^(-1.0)  Meter^(-1.0)  Watt^(1.0),[523.0],Kelvin^(1.0),0.8,523.0,,,,,10.1039/c7cp06465a,Enhanced thermoelectric performance of Cu3SbS4 flower-like hierarchical architectures composed of Cl doped nanoflakes via an in situ generated CuS template,payment,RSC,2018,"Qun Wang, Jianhuan Li, Jianjun Li, Qun Wang, Jianhuan Li, Jianjun Li",Physical Chemistry Chemical Physics,0.8,Cu3SbS4
1191,Cu3SbS4,,,ThermCond,lattice,κL,[0.8],Kelvin^(-1.0)  Meter^(-1.0)  Watt^(1.0),[500.0],Kelvin^(1.0),0.8,500.0,,,,,10.1039/c7cp06465a,Enhanced thermoelectric performance of Cu3SbS4 flower-like hierarchical architectures composed of Cl doped nanoflakes via an in situ generated CuS template,payment,RSC,2018,"Qun Wang, Jianhuan Li, Jianjun Li, Qun Wang, Jianhuan Li, Jianjun Li",Physical Chemistry Chemical Physics,0.8,Cu3SbS4
1191,Cu3SbS4,,,ThermCond,lattice,κL,[0.8],Kelvin^(-1.0)  Meter^(-1.0)  Watt^(1.0),[500.0],Kelvin^(1.0),0.8,500.0,,,,,10.1039/c7cp06465a,Enhanced thermoelectric performance of Cu3SbS4 flower-like hierarchical architectures composed of Cl doped nanoflakes via an in situ generated CuS template,payment,RSC,2018,"Qun Wang, Jianhuan Li, Jianjun Li, Qun Wang, Jianhuan Li, Jianjun Li",Physical Chemistry Chemical Physics,0.8,Cu3SbS4
1195,BaCd2Sb2,,,ThermCond,total,thermal conductivity,[0.95],Kelvin^(-1.0)  Meter^(-1.0)  Watt^(1.0),[295],Kelvin^(1.0),0.95,295.0,,,,,10.1039/c5cp02344k,High thermopower and ultra low thermal conductivity in Cd-based Zintl phase compounds,payment,RSC,2015,"Tribhuwan Pandey, Abhishek K. Singh, Tribhuwan Pandey, Abhishek K. Singh",Physical Chemistry Chemical Physics,0.95,BaCd2Sb2
1195,BaCd2Sb2,,,ThermCond,total,thermal conductivity,[0.95],Kelvin^(-1.0)  Meter^(-1.0)  Watt^(1.0),[295],Kelvin^(1.0),0.95,295.0,,,,,10.1039/c5cp02344k,High thermopower and ultra low thermal conductivity in Cd-based Zintl phase compounds,payment,RSC,2015,"Tribhuwan Pandey, Abhishek K. Singh, Tribhuwan Pandey, Abhishek K. Singh",Physical Chemistry Chemical Physics,0.95,BaCd2Sb2
1198,K3AuO,,,ThermCond,lattice,lattice thermal conductivity,[0.54],Kelvin^(-1.0)  Meter^(-1.0)  Watt^(1.0),[300.0],Kelvin^(1.0),0.54,300.0,,,,,10.1016/j.cocom.2020.e00484,A density functional theory study of the thermoelectric properties of K3AuO ,payment,Elsevier,2020,CHEPKOECH,Computational Condensed Matter,0.54,K3AuO
1199,Bi2Te3,,,ThermCond,lattice,lattice thermal conductivity,[1.28],Kelvin^(-1.0)  Meter^(-1.0)  Watt^(1.0),[300.0],Kelvin^(1.0),1.28,300.0,,,,,10.1016/j.cocom.2020.e00484,A density functional theory study of the thermoelectric properties of K3AuO ,payment,Elsevier,2020,CHEPKOECH,Computational Condensed Matter,1.28,Bi2Te3
1199,Bi2Te3,,,ThermCond,lattice,lattice thermal conductivity,[1.28],Kelvin^(-1.0)  Meter^(-1.0)  Watt^(1.0),[300.0],Kelvin^(1.0),1.28,300.0,,,,,10.1016/j.cocom.2020.e00484,A density functional theory study of the thermoelectric properties of K3AuO ,payment,Elsevier,2020,CHEPKOECH,Computational Condensed Matter,1.28,Bi2Te3
1200,Na3OCl,,,ThermCond,lattice,lattice thermal conductivity,[6.48],Kelvin^(-1.0)  Meter^(-1.0)  Watt^(1.0),[295],Kelvin^(1.0),6.48,295.0,,,,,10.1016/j.cocom.2020.e00484,A density functional theory study of the thermoelectric properties of K3AuO ,payment,Elsevier,2020,CHEPKOECH,Computational Condensed Matter,6.48,Na3OCl
1202,Bi2Te3,,,ThermCond,lattice,κL,[1.28],Kelvin^(-1.0)  Meter^(-1.0)  Watt^(1.0),[300.0],Kelvin^(1.0),1.28,300.0,,,,,10.1016/j.cocom.2020.e00484,A density functional theory study of the thermoelectric properties of K3AuO ,payment,Elsevier,2020,CHEPKOECH,Computational Condensed Matter,1.28,Bi2Te3
1202,Bi2Te3,,,ThermCond,lattice,κL,[1.28],Kelvin^(-1.0)  Meter^(-1.0)  Watt^(1.0),[300.0],Kelvin^(1.0),1.28,300.0,,,,,10.1016/j.cocom.2020.e00484,A density functional theory study of the thermoelectric properties of K3AuO ,payment,Elsevier,2020,CHEPKOECH,Computational Condensed Matter,1.28,Bi2Te3
1214,Zn4Sb3,,,ThermCond,total,thermal conductivity,[0.9],Kelvin^(-1.0)  Meter^(-1.0)  Watt^(1.0),[293.0],Kelvin^(1.0),0.9,293.0,,,,,10.1016/j.jssc.2007.06.011,"Structural and physical properties of Mg3−
x
Zn
x
Sb2 (x=0–1.34) ",payment,Elsevier,2007,AHMADPOUR,Journal of Solid State Chemistry,0.9,Zn4Sb3
1214,Zn4Sb3,,,ThermCond,total,thermal conductivity,[0.9],Kelvin^(-1.0)  Meter^(-1.0)  Watt^(1.0),[293.0],Kelvin^(1.0),0.9,293.0,,,,,10.1016/j.jssc.2007.06.011,"Structural and physical properties of Mg3−
x
Zn
x
Sb2 (x=0–1.34) ",payment,Elsevier,2007,AHMADPOUR,Journal of Solid State Chemistry,0.9,Zn4Sb3
1216,Bi2Te3,,,ThermCond,lattice,lattice thermal conductivity,[0.53],Kelvin^(-1.0)  Meter^(-1.0)  Watt^(1.0),[413.0],Kelvin^(1.0),0.53,413.0,,,,,10.1016/j.matchemphys.2020.123598,Enhanced thermoelectric performance of n-type Bi2Te3 alloyed with low cost and highly abundant sulfur ,payment,Elsevier,2020,MALIK,Materials Chemistry and Physics,0.53,Bi2Te3
1216,Bi2Te3,,,ThermCond,lattice,lattice thermal conductivity,[0.53],Kelvin^(-1.0)  Meter^(-1.0)  Watt^(1.0),[413.0],Kelvin^(1.0),0.53,413.0,,,,,10.1016/j.matchemphys.2020.123598,Enhanced thermoelectric performance of n-type Bi2Te3 alloyed with low cost and highly abundant sulfur ,payment,Elsevier,2020,MALIK,Materials Chemistry and Physics,0.53,Bi2Te3
1220,Bi2O2Te,,,ThermCond,total,thermal conductivity,[0.91],Kelvin^(-1.0)  Meter^(-1.0)  Watt^(1.0),[295],Kelvin^(1.0),0.91,295.0,,,,,10.1016/j.jssc.2015.02.026,"Synthesis, characterisation and thermoelectric properties of the oxytelluride Bi2O2Te ",payment,Elsevier,2015,LUU,Journal of Solid State Chemistry,0.91,Bi2O2Te
1220,Bi2O2Te,,,ThermCond,total,thermal conductivity,[0.91],Kelvin^(-1.0)  Meter^(-1.0)  Watt^(1.0),[295],Kelvin^(1.0),0.91,295.0,,,,,10.1016/j.jssc.2015.02.026,"Synthesis, characterisation and thermoelectric properties of the oxytelluride Bi2O2Te ",payment,Elsevier,2015,LUU,Journal of Solid State Chemistry,0.91,Bi2O2Te
1221,Bi2Te3,,,ThermCond,total,thermal conductivity,[2.0],Kelvin^(-1.0)  Meter^(-1.0)  Watt^(1.0),[295],Kelvin^(1.0),2.0,295.0,,,,,10.1016/j.jssc.2015.02.026,"Synthesis, characterisation and thermoelectric properties of the oxytelluride Bi2O2Te ",payment,Elsevier,2015,LUU,Journal of Solid State Chemistry,2.0,Bi2Te3
1221,Bi2Te3,,,ThermCond,total,thermal conductivity,[2.0],Kelvin^(-1.0)  Meter^(-1.0)  Watt^(1.0),[295],Kelvin^(1.0),2.0,295.0,,,,,10.1016/j.jssc.2015.02.026,"Synthesis, characterisation and thermoelectric properties of the oxytelluride Bi2O2Te ",payment,Elsevier,2015,LUU,Journal of Solid State Chemistry,2.0,Bi2Te3
1222,Bi2O2Se,,,ThermCond,total,thermal conductivity,[1.1],Kelvin^(-1.0)  Meter^(-1.0)  Watt^(1.0),[295],Kelvin^(1.0),1.1,295.0,,,,,10.1016/j.jssc.2015.02.026,"Synthesis, characterisation and thermoelectric properties of the oxytelluride Bi2O2Te ",payment,Elsevier,2015,LUU,Journal of Solid State Chemistry,1.1,Bi2O2Se
1222,Bi2O2Se,,,ThermCond,total,thermal conductivity,[1.1],Kelvin^(-1.0)  Meter^(-1.0)  Watt^(1.0),[295],Kelvin^(1.0),1.1,295.0,,,,,10.1016/j.jssc.2015.02.026,"Synthesis, characterisation and thermoelectric properties of the oxytelluride Bi2O2Te ",payment,Elsevier,2015,LUU,Journal of Solid State Chemistry,1.1,Bi2O2Se
1224,YbZn2Sb2,,,ThermCond,lattice,lattice thermal conductivity,[3.5],Kelvin^(-1.0)  Meter^(-1.0)  Watt^(1.0),[295],Kelvin^(1.0),3.5,295.0,,,,,10.1016/j.nanoen.2017.11.019,Spontaneously promoted carrier mobility and strengthened phonon scattering in p-type YbZn2Sb2 via a nanocompositing approach ,payment,Elsevier,2018,ZHANG,Nano Energy,3.5,YbZn2Sb2
1224,YbZn2Sb2,,,ThermCond,lattice,lattice thermal conductivity,[3.5],Kelvin^(-1.0)  Meter^(-1.0)  Watt^(1.0),[295],Kelvin^(1.0),3.5,295.0,,,,,10.1016/j.nanoen.2017.11.019,Spontaneously promoted carrier mobility and strengthened phonon scattering in p-type YbZn2Sb2 via a nanocompositing approach ,payment,Elsevier,2018,ZHANG,Nano Energy,3.5,YbZn2Sb2
1227,CuFeS2,['x = 0.15'],,ThermCond,lattice,lattice thermal conductivity,[6.4],Kelvin^(-1.0)  Meter^(-1.0)  Watt^(1.0),[295],Kelvin^(1.0),6.4,295.0,,,,,10.1038/am.2017.80,Thermoelectric performance of CuFeS2+2x composites prepared by rapid thermal explosion,open,Springer,2017,"Xie Hongyao, Su Xianli, Yan Yonggao, Liu Wei, Chen Liangjun, Fu Jiefei, Yang Jihui, Uher Ctirad, Tang Xinfeng",NPG Asia Materials,6.4,CuFeS2
1240,Bi2Te3,,,ThermCond,total,κtotal,[1.6],Kelvin^(-1.0)  Meter^(-1.0)  Watt^(1.0),[298.0],Kelvin^(1.0),1.6,298.0,,,,,10.1016/j.jmrt.2020.11.022,Crystal structure and thermoelectric transport properties of Cu−deficient BiCuSeO oxyselenides ,payment,Elsevier,2020,KIM,Journal of Materials Research and Technology,1.6,Bi2Te3
1240,Bi2Te3,,,ThermCond,total,κtotal,[1.6],Kelvin^(-1.0)  Meter^(-1.0)  Watt^(1.0),[298.0],Kelvin^(1.0),1.6,298.0,,,,,10.1016/j.jmrt.2020.11.022,Crystal structure and thermoelectric transport properties of Cu−deficient BiCuSeO oxyselenides ,payment,Elsevier,2020,KIM,Journal of Materials Research and Technology,1.6,Bi2Te3
1247,Ca2Co2O5,,,ThermCond,total,thermal conductivity,[1.55],Kelvin^(-1.0)  Meter^(-1.0)  Watt^(1.0),[983.0],Kelvin^(1.0),1.55,983.0,,sparkplasmasintered,,,10.1016/j.jeurceramsoc.2019.05.008,Thermoelectric properties of plasma sprayed of calcium cobaltite (Ca2Co2O5) ,payment,Elsevier,2019,LEE,Journal of the European Ceramic Society,1.55,Ca2Co2O5
1247,Ca2Co2O5,,,ThermCond,total,thermal conductivity,[1.55],Kelvin^(-1.0)  Meter^(-1.0)  Watt^(1.0),[983.0],Kelvin^(1.0),1.55,983.0,,sparkplasmasintered,,,10.1016/j.jeurceramsoc.2019.05.008,Thermoelectric properties of plasma sprayed of calcium cobaltite (Ca2Co2O5) ,payment,Elsevier,2019,LEE,Journal of the European Ceramic Society,1.55,Ca2Co2O5
1247,Ca2Co2O5,,,ThermCond,total,thermal conductivity,[1.55],Kelvin^(-1.0)  Meter^(-1.0)  Watt^(1.0),[983.0],Kelvin^(1.0),1.55,983.0,,sparkplasmasintered,,,10.1016/j.jeurceramsoc.2019.05.008,Thermoelectric properties of plasma sprayed of calcium cobaltite (Ca2Co2O5) ,payment,Elsevier,2019,LEE,Journal of the European Ceramic Society,1.55,Ca2Co2O5
1251,Cu2Se,,,ThermCond,lattice,κl,[0.2],Kelvin^(-1.0)  Meter^(-1.0)  Watt^(1.0),[1000.0],Kelvin^(1.0),0.2,1000.0,,,,,10.1039/c8tc04129f,Ag doping induced abnormal lattice thermal conductivity in Cu2Se,payment,RSC,2018,"Weidi Liu, Xiaolei Shi, Min Hong, Lei Yang, Raza Moshwan, Zhi-Gang Chen, Jin Zou, Weidi Liu, Xiaolei Shi, Min Hong, Lei Yang, Raza Moshwan, Zhi-Gang Chen, Jin Zou",Journal of Materials Chemistry C,0.2,Cu2Se
1270,Bi2Te3,,,ThermCond,lattice,κL,[0.34],Kelvin^(-1.0)  Meter^(-1.0)  Watt^(1.0),[300.0],Kelvin^(1.0),0.34,300.0,,,,,10.1039/c9ta05798f,Achieving high thermoelectric performance through constructing coherent interfaces and building interface potential barriers in n-type Bi2Te3/Bi2Te2.7Se0.3 nanocomposites,payment,RSC,2019,"Bushra Jabar, Xiaoying Qin, Di Li, Jian Zhang, Adil Mansoor, Hongxing Xin, Chunjun Song, Lulu Huang, Bushra Jabar, Xiaoying Qin, Di Li, Jian Zhang, Adil Mansoor, Hongxing Xin, Chunjun Song, Lulu Huang",Journal of Materials Chemistry A,0.34,Bi2Te3
1270,Bi2Te3,,,ThermCond,lattice,κL,[0.34],Kelvin^(-1.0)  Meter^(-1.0)  Watt^(1.0),[300.0],Kelvin^(1.0),0.34,300.0,,,,,10.1039/c9ta05798f,Achieving high thermoelectric performance through constructing coherent interfaces and building interface potential barriers in n-type Bi2Te3/Bi2Te2.7Se0.3 nanocomposites,payment,RSC,2019,"Bushra Jabar, Xiaoying Qin, Di Li, Jian Zhang, Adil Mansoor, Hongxing Xin, Chunjun Song, Lulu Huang, Bushra Jabar, Xiaoying Qin, Di Li, Jian Zhang, Adil Mansoor, Hongxing Xin, Chunjun Song, Lulu Huang",Journal of Materials Chemistry A,0.34,Bi2Te3
1271,Ca3Co4O9,,,ThermCond,total,κcar,[0.04],Kelvin^(-1.0)  Meter^(-1.0)  Watt^(1.0),[300.0],Kelvin^(1.0),0.04,300.0,,,,,10.1016/j.materresbull.2013.07.004,"Thermoelectric and magnetic properties of Ca3Co4–x
Cu
x
O9+
δ
with x
=0.00, 0.05, 0.07, 0.10 and 0.15 ",payment,Elsevier,2013,BHASKAR,Materials Research Bulletin,0.04,Ca3Co4O9
1271,Ca3Co4O9,,,ThermCond,total,κcar,[0.04],Kelvin^(-1.0)  Meter^(-1.0)  Watt^(1.0),[300.0],Kelvin^(1.0),0.04,300.0,,,,,10.1016/j.materresbull.2013.07.004,"Thermoelectric and magnetic properties of Ca3Co4–x
Cu
x
O9+
δ
with x
=0.00, 0.05, 0.07, 0.10 and 0.15 ",payment,Elsevier,2013,BHASKAR,Materials Research Bulletin,0.04,Ca3Co4O9
1271,Ca3Co4O9,,,ThermCond,total,κcar,[0.04],Kelvin^(-1.0)  Meter^(-1.0)  Watt^(1.0),[300.0],Kelvin^(1.0),0.04,300.0,,,,,10.1016/j.materresbull.2013.07.004,"Thermoelectric and magnetic properties of Ca3Co4–x
Cu
x
O9+
δ
with x
