Repository: richardxie1119/MatRec

File: JMC_Data_kappa.csv (part 7 of 14)
,Name,Label,Editing,Model,Model_Type,Specifier,Value,Units,Temperature_Value,Temperature_Units,Value_Average,Temperature_Average,Pressure,Process,Direction_of_Measurement,Resolution,DOI,Title,Access_Type,Publisher,Publication_Year,Authors,Journal,kL_avg,composition_name
1600,Bi2Te3,,,ThermCond,lattice,lattice thermal conductivity,[1.6],Kelvin^(-1.0)  Meter^(-1.0)  Watt^(1.0),[300.0],Kelvin^(1.0),1.6,300.0,,,,,10.1038/srep21035,A first-principles study on the phonon transport in layered BiCuOSe,open,Springer,2016,"Shao Hezhu, Tan Xiaojian, Liu Guo-Qiang, Jiang Jun, Jiang Haochuan",Scientific Reports,1.6,Bi2Te3
1600,Bi2Te3,,,ThermCond,lattice,lattice thermal conductivity,[1.6],Kelvin^(-1.0)  Meter^(-1.0)  Watt^(1.0),[300.0],Kelvin^(1.0),1.6,300.0,,,,,10.1038/srep21035,A first-principles study on the phonon transport in layered BiCuOSe,open,Springer,2016,"Shao Hezhu, Tan Xiaojian, Liu Guo-Qiang, Jiang Jun, Jiang Haochuan",Scientific Reports,1.6,Bi2Te3
1604,MoS2,,,ThermCond,lattice,lattice thermal conductivities,[54.0],Kelvin^(-1.0)  Meter^(-1.0)  Watt^(1.0),[300.0],Kelvin^(1.0),54.0,300.0,,,armchair directions,,10.1016/B978-0-08-102687-8.00008-7,11 Thermal transport of chalcogenides ,payment,Elsevier,2020,AN,Chalcogenide,54.0,MoS2
1608,MoS2,,,ThermCond,total,thermal conductivity,[30.0],Kelvin^(-1.0)  Meter^(-1.0)  Watt^(1.0),[295],Kelvin^(1.0),30.0,295.0,,,,,10.1016/B978-0-08-102687-8.00008-7,11 Thermal transport of chalcogenides ,payment,Elsevier,2020,AN,Chalcogenide,30.0,MoS2
1612,MoS2,,,ThermCond,total,highest thermal conductivity,[142.0],Kelvin^(-1.0)  Meter^(-1.0)  Watt^(1.0),[295],Kelvin^(1.0),142.0,295.0,,,,,10.1016/B978-0-08-102687-8.00008-7,11 Thermal transport of chalcogenides ,payment,Elsevier,2020,AN,Chalcogenide,142.0,MoS2
1613,MoSe2,,,ThermCond,total,highest thermal conductivity,[54.0],Kelvin^(-1.0)  Meter^(-1.0)  Watt^(1.0),[295],Kelvin^(1.0),54.0,295.0,,,,,10.1016/B978-0-08-102687-8.00008-7,11 Thermal transport of chalcogenides ,payment,Elsevier,2020,AN,Chalcogenide,54.0,MoSe2
1614,MoS2,,,ThermCond,total,thermal conductivity,[0.83],Kelvin^(-1.0)  Meter^(-1.0)  Watt^(1.0),[300.0],Kelvin^(1.0),0.8300000000000001,300.0,,,,,10.1016/B978-0-08-102687-8.00008-7,11 Thermal transport of chalcogenides ,payment,Elsevier,2020,AN,Chalcogenide,0.83,MoS2
1615,Ba8Cu6Si40,,,ThermCond,total,minimum thermal conductivity,[1.26],Kelvin^(-1.0)  Meter^(-1.0)  Watt^(1.0),[720.0],Kelvin^(1.0),1.26,720.0,,,,,10.1016/j.matchemphys.2017.10.073,The effect of europium on structure and thermoelectric properties of silicon clathrates by HPHT synthesis ,payment,Elsevier,2018,LIU,Materials Chemistry and Physics,1.26,Ba8Cu6Si40
1615,Ba8Cu6Si40,,,ThermCond,total,minimum thermal conductivity,[1.26],Kelvin^(-1.0)  Meter^(-1.0)  Watt^(1.0),[720.0],Kelvin^(1.0),1.26,720.0,,,,,10.1016/j.matchemphys.2017.10.073,The effect of europium on structure and thermoelectric properties of silicon clathrates by HPHT synthesis ,payment,Elsevier,2018,LIU,Materials Chemistry and Physics,1.26,Ba8Cu6Si40
1615,Ba8Cu6Si40,,,ThermCond,total,minimum thermal conductivity,[1.26],Kelvin^(-1.0)  Meter^(-1.0)  Watt^(1.0),[720.0],Kelvin^(1.0),1.26,720.0,,,,,10.1016/j.matchemphys.2017.10.073,The effect of europium on structure and thermoelectric properties of silicon clathrates by HPHT synthesis ,payment,Elsevier,2018,LIU,Materials Chemistry and Physics,1.26,Ba8Cu6Si40
1616,Ba8Cu6Si40,,,ThermCond,total,minimum thermal conductivity,[1.26],Kelvin^(-1.0)  Meter^(-1.0)  Watt^(1.0),[720.0],Kelvin^(1.0),1.26,720.0,,,,,10.1016/j.matchemphys.2017.10.073,The effect of europium on structure and thermoelectric properties of silicon clathrates by HPHT synthesis ,payment,Elsevier,2018,LIU,Materials Chemistry and Physics,1.26,Ba8Cu6Si40
1616,Ba8Cu6Si40,,,ThermCond,total,minimum thermal conductivity,[1.26],Kelvin^(-1.0)  Meter^(-1.0)  Watt^(1.0),[720.0],Kelvin^(1.0),1.26,720.0,,,,,10.1016/j.matchemphys.2017.10.073,The effect of europium on structure and thermoelectric properties of silicon clathrates by HPHT synthesis ,payment,Elsevier,2018,LIU,Materials Chemistry and Physics,1.26,Ba8Cu6Si40
1616,Ba8Cu6Si40,,,ThermCond,total,minimum thermal conductivity,[1.26],Kelvin^(-1.0)  Meter^(-1.0)  Watt^(1.0),[720.0],Kelvin^(1.0),1.26,720.0,,,,,10.1016/j.matchemphys.2017.10.073,The effect of europium on structure and thermoelectric properties of silicon clathrates by HPHT synthesis ,payment,Elsevier,2018,LIU,Materials Chemistry and Physics,1.26,Ba8Cu6Si40
1618,TiO2,,,ThermCond,lattice,lattice thermal conductivity,[5.75],Kelvin^(-1.0)  Meter^(-1.0)  Watt^(1.0),[295],Kelvin^(1.0),5.75,295.0,,,,,10.1016/j.solidstatesciences.2009.06.007,"Effects of nano-TiO2 dispersion on the thermoelectric properties offilled-skutterudite Ba0.22Co4Sb12
",payment,Elsevier,2009,XIONG,Solid State Sciences,5.75,TiO2
1619,ZrO2,,,ThermCond,total,κ,[1.7],Kelvin^(-1.0)  Meter^(-1.0)  Watt^(1.0),[295],Kelvin^(1.0),1.7000000000000002,295.0,,,,,10.1016/j.solidstatesciences.2009.06.007,"Effects of nano-TiO2 dispersion on the thermoelectric properties offilled-skutterudite Ba0.22Co4Sb12
",payment,Elsevier,2009,XIONG,Solid State Sciences,1.7,ZrO2
1620,Sr2Si,,,ThermCond,total,thermal conductivity,[1.0],Kelvin^(-1.0)  Meter^(-1.0)  Watt^(1.0),[776.0],Kelvin^(1.0),1.0,776.0,,,,,10.1016/j.jallcom.2018.12.037,Enhanced thermoelectric figure of merit by composite effects and low thermal conductivity in distrontium silicide (Sr2Si) ,payment,Elsevier,2019,MUDASAR,Journal of Alloys and Compounds,1.0,Sr2Si
1621,Sr2Si,,,ThermCond,lattice,κlat,[1.8],Kelvin^(-1.0)  Meter^(-1.0)  Watt^(1.0),[295],Kelvin^(1.0),1.8,295.0,,,,,10.1016/j.jallcom.2018.12.037,Enhanced thermoelectric figure of merit by composite effects and low thermal conductivity in distrontium silicide (Sr2Si) ,payment,Elsevier,2019,MUDASAR,Journal of Alloys and Compounds,1.8,Sr2Si
1622,Bi2Te3,,,ThermCond,lattice,κlat,"[0.68, 0.9]",Kelvin^(-1.0)  Meter^(-1.0)  Watt^(1.0),[295],Kelvin^(1.0),0.79,295.0,,,,,10.1016/j.jallcom.2018.12.037,Enhanced thermoelectric figure of merit by composite effects and low thermal conductivity in distrontium silicide (Sr2Si) ,payment,Elsevier,2019,MUDASAR,Journal of Alloys and Compounds,0.79,Bi2Te3
1622,Bi2Te3,,,ThermCond,lattice,κlat,"[0.68, 0.9]",Kelvin^(-1.0)  Meter^(-1.0)  Watt^(1.0),[295],Kelvin^(1.0),0.79,295.0,,,,,10.1016/j.jallcom.2018.12.037,Enhanced thermoelectric figure of merit by composite effects and low thermal conductivity in distrontium silicide (Sr2Si) ,payment,Elsevier,2019,MUDASAR,Journal of Alloys and Compounds,0.79,Bi2Te3
1624,Ga2Te3,,,ThermCond,lattice,lattice thermal conductivity,[0.6],Kelvin^(-1.0)  Meter^(-1.0)  Watt^(1.0),[300.0],Kelvin^(1.0),0.6000000000000001,300.0,,,,,10.1039/c6ta06033a,Vacancy scattering for enhancing the thermoelectric performance of CuGaTe2 solid solutions,payment,RSC,2016,"Jiawen Shen, Xinyue Zhang, Siqi Lin, Juan Li, Zhiwei Chen, Wen Li, Yanzhong Pei, Jiawen Shen, Xinyue Zhang, Siqi Lin, Juan Li, Zhiwei Chen, Wen Li, Yanzhong Pei",Journal of Materials Chemistry A,0.6,Ga2Te3
1624,Ga2Te3,,,ThermCond,lattice,lattice thermal conductivity,[0.6],Kelvin^(-1.0)  Meter^(-1.0)  Watt^(1.0),[300.0],Kelvin^(1.0),0.6000000000000001,300.0,,,,,10.1039/c6ta06033a,Vacancy scattering for enhancing the thermoelectric performance of CuGaTe2 solid solutions,payment,RSC,2016,"Jiawen Shen, Xinyue Zhang, Siqi Lin, Juan Li, Zhiwei Chen, Wen Li, Yanzhong Pei, Jiawen Shen, Xinyue Zhang, Siqi Lin, Juan Li, Zhiwei Chen, Wen Li, Yanzhong Pei",Journal of Materials Chemistry A,0.6,Ga2Te3
1626,In5Sb5Cu,,,ThermCond,total,highest κ,[10.4],Kelvin^(-1.0)  Meter^(-1.0)  Watt^(1.0),[295],Kelvin^(1.0),10.4,295.0,,,,,10.1016/j.cap.2011.04.044,"Cu addition and its role in thermoelectric properties and nanostructuring in the series compounds (InSb)
n
Cu
m
",payment,Elsevier,2012,CUI,Current Applied Physics,10.4,In5Sb5Cu
1626,In5Sb5Cu,,,ThermCond,total,highest κ,[10.4],Kelvin^(-1.0)  Meter^(-1.0)  Watt^(1.0),[295],Kelvin^(1.0),10.4,295.0,,,,,10.1016/j.cap.2011.04.044,"Cu addition and its role in thermoelectric properties and nanostructuring in the series compounds (InSb)
n
Cu
m
",payment,Elsevier,2012,CUI,Current Applied Physics,10.4,In5Sb5Cu
1628,In20Sb20Cu,,,ThermCond,lattice,κL,[6.88],Kelvin^(-1.0)  Meter^(-1.0)  Watt^(1.0),[687.0],Kelvin^(1.0),6.88,687.0,,,,,10.1016/j.cap.2011.04.044,"Cu addition and its role in thermoelectric properties and nanostructuring in the series compounds (InSb)
n
Cu
m
",payment,Elsevier,2012,CUI,Current Applied Physics,6.88,In20Sb20Cu
1628,In20Sb20Cu,,,ThermCond,lattice,κL,[6.88],Kelvin^(-1.0)  Meter^(-1.0)  Watt^(1.0),[687.0],Kelvin^(1.0),6.88,687.0,,,,,10.1016/j.cap.2011.04.044,"Cu addition and its role in thermoelectric properties and nanostructuring in the series compounds (InSb)
n
Cu
m
",payment,Elsevier,2012,CUI,Current Applied Physics,6.88,In20Sb20Cu
1630,YbZn2Sb2,,,ThermCond,total,highest thermal conductivity,"[3.8, 2.4]",Kelvin^(-1.0)  Meter^(-1.0)  Watt^(1.0),[700.0],Kelvin^(1.0),3.1,700.0,,,,,10.1016/j.jssc.2018.11.030,"Recent progresses on thermoelectric Zintl phases: Structures, materials and optimization ",payment,Elsevier,2019,LIU,Journal of Solid State Chemistry,3.0999999999999996,YbZn2Sb2
1630,YbZn2Sb2,,,ThermCond,total,highest thermal conductivity,"[3.8, 2.4]",Kelvin^(-1.0)  Meter^(-1.0)  Watt^(1.0),[700.0],Kelvin^(1.0),3.1,700.0,,,,,10.1016/j.jssc.2018.11.030,"Recent progresses on thermoelectric Zintl phases: Structures, materials and optimization ",payment,Elsevier,2019,LIU,Journal of Solid State Chemistry,3.0999999999999996,YbZn2Sb2
1633,Cu2SnS3,,,ThermCond,lattice,κlat,[0.4],Kelvin^(-1.0)  Meter^(-1.0)  Watt^(1.0),[723.0],Kelvin^(1.0),0.4,723.0,,,,,10.1016/j.jallcom.2017.08.227,"Synergistic role of Ni-doping in electrical and phonon transport properties of Cu2Sn1-x
Ni
x
S3
",payment,Elsevier,2017,XU,Journal of Alloys and Compounds,0.4,Cu2SnS3
1633,Cu2SnS3,,,ThermCond,lattice,κlat,[0.4],Kelvin^(-1.0)  Meter^(-1.0)  Watt^(1.0),[723.0],Kelvin^(1.0),0.4,723.0,,,,,10.1016/j.jallcom.2017.08.227,"Synergistic role of Ni-doping in electrical and phonon transport properties of Cu2Sn1-x
Ni
x
S3
",payment,Elsevier,2017,XU,Journal of Alloys and Compounds,0.4,Cu2SnS3
1636,REB44Si2,,,ThermCond,total,thermal conductivity,[2.0],Kelvin^(-1.0)  Meter^(-1.0)  Watt^(1.0),[1000.0],Kelvin^(1.0),2.0,1000.0,,,,,10.1016/j.jallcom.2016.03.015,Incorporation of platinum atoms in a silicon-free boride of the YB50-type structure ,payment,Elsevier,2016,SOLOGUB,Journal of Alloys and Compounds,2.0,REB44Si2
1636,REB44Si2,,,ThermCond,total,thermal conductivity,[2.0],Kelvin^(-1.0)  Meter^(-1.0)  Watt^(1.0),[1000.0],Kelvin^(1.0),2.0,1000.0,,,,,10.1016/j.jallcom.2016.03.015,Incorporation of platinum atoms in a silicon-free boride of the YB50-type structure ,payment,Elsevier,2016,SOLOGUB,Journal of Alloys and Compounds,2.0,REB44Si2
1648,CoSb3,,,ThermCond,total,thermal conductivity,[8.0],Kelvin^(-1.0)  Meter^(-1.0)  Watt^(1.0),[295],Kelvin^(1.0),8.0,295.0,,,,,10.1016/j.jallcom.2016.11.024,Influence of multi-walled carbon nanotubes on the thermoelectric properties of La-filled CoSb3 skutterudite composites ,payment,Elsevier,2017,CHE,Journal of Alloys and Compounds,8.0,CoSb3
1649,Bi2Se3,,,ThermCond,total,κ,[0.23],Kelvin^(-1.0)  Meter^(-1.0)  Watt^(1.0),[295],Kelvin^(1.0),0.23,295.0,,,,,10.1016/j.physb.2020.412275,Bi2Se3-PVDF composite: A flexible thermoelectric system ,payment,Elsevier,2020,KUMAR,Physica B: Condensed Matter,0.23,Bi2Se3
1649,Bi2Se3,,,ThermCond,total,κ,[0.23],Kelvin^(-1.0)  Meter^(-1.0)  Watt^(1.0),[295],Kelvin^(1.0),0.23,295.0,,,,,10.1016/j.physb.2020.412275,Bi2Se3-PVDF composite: A flexible thermoelectric system ,payment,Elsevier,2020,KUMAR,Physica B: Condensed Matter,0.23,Bi2Se3
1651,Bi2Se3,,,ThermCond,total,thermal conductivity,[0.23],Kelvin^(-1.0)  Meter^(-1.0)  Watt^(1.0),[295],Kelvin^(1.0),0.23,295.0,,,,,10.1016/j.physb.2020.412275,Bi2Se3-PVDF composite: A flexible thermoelectric system ,payment,Elsevier,2020,KUMAR,Physica B: Condensed Matter,0.23,Bi2Se3
1651,Bi2Se3,,,ThermCond,total,thermal conductivity,[0.23],Kelvin^(-1.0)  Meter^(-1.0)  Watt^(1.0),[295],Kelvin^(1.0),0.23,295.0,,,,,10.1016/j.physb.2020.412275,Bi2Se3-PVDF composite: A flexible thermoelectric system ,payment,Elsevier,2020,KUMAR,Physica B: Condensed Matter,0.23,Bi2Se3
1653,Mg3Sb2,,,ThermCond,total,thermal conductivity,[2.0],Kelvin^(-1.0)  Meter^(-1.0)  Watt^(1.0),[300.0],Kelvin^(1.0),2.0,300.0,,,,,10.1016/j.physb.2010.07.014,Lattice dynamics and elastic properties of Mg3As2 and Mg3Sb2 compounds from first-principles calculations ,payment,Elsevier,2010,TANI,Physica B: Condensed Matter,2.0,Mg3Sb2
1653,Mg3Sb2,,,ThermCond,total,thermal conductivity,[2.0],Kelvin^(-1.0)  Meter^(-1.0)  Watt^(1.0),[300.0],Kelvin^(1.0),2.0,300.0,,,,,10.1016/j.physb.2010.07.014,Lattice dynamics and elastic properties of Mg3As2 and Mg3Sb2 compounds from first-principles calculations ,payment,Elsevier,2010,TANI,Physica B: Condensed Matter,2.0,Mg3Sb2
1667,Al6Si2O13,,,ThermCond,total,thermal conductivities,[4.2],Kelvin^(-1.0)  Meter^(-1.0)  Watt^(1.0),[873.0],Kelvin^(1.0),4.2,873.0,,,,,10.1016/j.snb.2015.02.083,Thermoelectric hydrocarbon sensor in thick-film technology for on-board-diagnostics of a diesel oxidation catalyst ,payment,Elsevier,2015,WIEGARTNER,Sensors and Actuators B: Chemical,4.2,Al6Si2O13
1667,Al6Si2O13,,,ThermCond,total,thermal conductivities,[4.2],Kelvin^(-1.0)  Meter^(-1.0)  Watt^(1.0),[873.0],Kelvin^(1.0),4.2,873.0,,,,,10.1016/j.snb.2015.02.083,Thermoelectric hydrocarbon sensor in thick-film technology for on-board-diagnostics of a diesel oxidation catalyst ,payment,Elsevier,2015,WIEGARTNER,Sensors and Actuators B: Chemical,4.2,Al6Si2O13
1667,Al6Si2O13,,,ThermCond,total,thermal conductivities,[4.2],Kelvin^(-1.0)  Meter^(-1.0)  Watt^(1.0),[873.0],Kelvin^(1.0),4.2,873.0,,,,,10.1016/j.snb.2015.02.083,Thermoelectric hydrocarbon sensor in thick-film technology for on-board-diagnostics of a diesel oxidation catalyst ,payment,Elsevier,2015,WIEGARTNER,Sensors and Actuators B: Chemical,4.2,Al6Si2O13
1668,MgAl2O4,,,ThermCond,total,thermal conductivities,[8.1],Kelvin^(-1.0)  Meter^(-1.0)  Watt^(1.0),[873.0],Kelvin^(1.0),8.1,873.0,,spinel,,,10.1016/j.snb.2015.02.083,Thermoelectric hydrocarbon sensor in thick-film technology for on-board-diagnostics of a diesel oxidation catalyst ,payment,Elsevier,2015,WIEGARTNER,Sensors and Actuators B: Chemical,8.1,MgAl2O4
1668,MgAl2O4,,,ThermCond,total,thermal conductivities,[8.1],Kelvin^(-1.0)  Meter^(-1.0)  Watt^(1.0),[873.0],Kelvin^(1.0),8.1,873.0,,spinel,,,10.1016/j.snb.2015.02.083,Thermoelectric hydrocarbon sensor in thick-film technology for on-board-diagnostics of a diesel oxidation catalyst ,payment,Elsevier,2015,WIEGARTNER,Sensors and Actuators B: Chemical,8.1,MgAl2O4
1669,CT800,,,ThermCond,total,thermal conductivities,[1.7],Kelvin^(-1.0)  Meter^(-1.0)  Watt^(1.0),[873.0],Kelvin^(1.0),1.7000000000000002,873.0,,,,,10.1016/j.snb.2015.02.083,Thermoelectric hydrocarbon sensor in thick-film technology for on-board-diagnostics of a diesel oxidation catalyst ,payment,Elsevier,2015,WIEGARTNER,Sensors and Actuators B: Chemical,1.7,CT800
1673,Ca5Al2Sb6,,,ThermCond,lattice,lattice thermal conductivity,[0.6],Kelvin^(-1.0)  Meter^(-1.0)  Watt^(1.0),[850.0],Kelvin^(1.0),0.6000000000000001,850.0,,,,,10.1039/c1jm11463h,"Crystal structure, electronic structure, and thermoelectric properties of Ca5Al2Sb6",payment,RSC,2011,"Yu Li Yan, Yuan Xu Wang, Yu Li Yan, Yuan Xu Wang",Journal of Materials Chemistry,0.6,Ca5Al2Sb6
1673,Ca5Al2Sb6,,,ThermCond,lattice,lattice thermal conductivity,[0.6],Kelvin^(-1.0)  Meter^(-1.0)  Watt^(1.0),[850.0],Kelvin^(1.0),0.6000000000000001,850.0,,,,,10.1039/c1jm11463h,"Crystal structure, electronic structure, and thermoelectric properties of Ca5Al2Sb6",payment,RSC,2011,"Yu Li Yan, Yuan Xu Wang, Yu Li Yan, Yuan Xu Wang",Journal of Materials Chemistry,0.6,Ca5Al2Sb6
1673,Ca5Al2Sb6,,,ThermCond,lattice,lattice thermal conductivity,[0.6],Kelvin^(-1.0)  Meter^(-1.0)  Watt^(1.0),[850.0],Kelvin^(1.0),0.6000000000000001,850.0,,,,,10.1039/c1jm11463h,"Crystal structure, electronic structure, and thermoelectric properties of Ca5Al2Sb6",payment,RSC,2011,"Yu Li Yan, Yuan Xu Wang, Yu Li Yan, Yuan Xu Wang",Journal of Materials Chemistry,0.6,Ca5Al2Sb6
1677,Cu12Sb2Te2S13,,,ThermCond,total,κ,[0.55],Kelvin^(-1.0)  Meter^(-1.0)  Watt^(1.0),[300.0],Kelvin^(1.0),0.55,300.0,,,,,10.1039/c5cp02900g,From crystal to glass-like thermal conductivity in crystalline minerals,payment,RSC,2015,"Y. Bouyrie, C. Candolfi, S. Pailhès, M. M. Koza, B. Malaman, A. Dauscher, J. Tobola, O. Boisron, L. Saviot, B. Lenoir, Y. Bouyrie, C. Candolfi, S. Pailhès, M. M. Koza, B. Malaman, A. Dauscher, J. Tobola, O. Boisron, L. Saviot, B. Lenoir",Physical Chemistry Chemical Physics,0.55,Cu12Sb2Te2S13
1677,Cu12Sb2Te2S13,,,ThermCond,total,κ,[0.55],Kelvin^(-1.0)  Meter^(-1.0)  Watt^(1.0),[300.0],Kelvin^(1.0),0.55,300.0,,,,,10.1039/c5cp02900g,From crystal to glass-like thermal conductivity in crystalline minerals,payment,RSC,2015,"Y. Bouyrie, C. Candolfi, S. Pailhès, M. M. Koza, B. Malaman, A. Dauscher, J. Tobola, O. Boisron, L. Saviot, B. Lenoir, Y. Bouyrie, C. Candolfi, S. Pailhès, M. M. Koza, B. Malaman, A. Dauscher, J. Tobola, O. Boisron, L. Saviot, B. Lenoir",Physical Chemistry Chemical Physics,0.55,Cu12Sb2Te2S13
1677,Cu12Sb2Te2S13,,,ThermCond,total,κ,[0.55],Kelvin^(-1.0)  Meter^(-1.0)  Watt^(1.0),[300.0],Kelvin^(1.0),0.55,300.0,,,,,10.1039/c5cp02900g,From crystal to glass-like thermal conductivity in crystalline minerals,payment,RSC,2015,"Y. Bouyrie, C. Candolfi, S. Pailhès, M. M. Koza, B. Malaman, A. Dauscher, J. Tobola, O. Boisron, L. Saviot, B. Lenoir, Y. Bouyrie, C. Candolfi, S. Pailhès, M. M. Koza, B. Malaman, A. Dauscher, J. Tobola, O. Boisron, L. Saviot, B. Lenoir",Physical Chemistry Chemical Physics,0.55,Cu12Sb2Te2S13
1677,Cu12Sb2Te2S13,,,ThermCond,total,κ,[0.55],Kelvin^(-1.0)  Meter^(-1.0)  Watt^(1.0),[300.0],Kelvin^(1.0),0.55,300.0,,,,,10.1039/c5cp02900g,From crystal to glass-like thermal conductivity in crystalline minerals,payment,RSC,2015,"Y. Bouyrie, C. Candolfi, S. Pailhès, M. M. Koza, B. Malaman, A. Dauscher, J. Tobola, O. Boisron, L. Saviot, B. Lenoir, Y. Bouyrie, C. Candolfi, S. Pailhès, M. M. Koza, B. Malaman, A. Dauscher, J. Tobola, O. Boisron, L. Saviot, B. Lenoir",Physical Chemistry Chemical Physics,0.55,Cu12Sb2Te2S13
1678,Cu12Sb2Te2S13,,,ThermCond,lattice,κL,[0.7],Kelvin^(-1.0)  Meter^(-1.0)  Watt^(1.0),[300.0],Kelvin^(1.0),0.7000000000000001,300.0,,,,,10.1039/c5cp02900g,From crystal to glass-like thermal conductivity in crystalline minerals,payment,RSC,2015,"Y. Bouyrie, C. Candolfi, S. Pailhès, M. M. Koza, B. Malaman, A. Dauscher, J. Tobola, O. Boisron, L. Saviot, B. Lenoir, Y. Bouyrie, C. Candolfi, S. Pailhès, M. M. Koza, B. Malaman, A. Dauscher, J. Tobola, O. Boisron, L. Saviot, B. Lenoir",Physical Chemistry Chemical Physics,0.7,Cu12Sb2Te2S13
1678,Cu12Sb2Te2S13,,,ThermCond,lattice,κL,[0.7],Kelvin^(-1.0)  Meter^(-1.0)  Watt^(1.0),[300.0],Kelvin^(1.0),0.7000000000000001,300.0,,,,,10.1039/c5cp02900g,From crystal to glass-like thermal conductivity in crystalline minerals,payment,RSC,2015,"Y. Bouyrie, C. Candolfi, S. Pailhès, M. M. Koza, B. Malaman, A. Dauscher, J. Tobola, O. Boisron, L. Saviot, B. Lenoir, Y. Bouyrie, C. Candolfi, S. Pailhès, M. M. Koza, B. Malaman, A. Dauscher, J. Tobola, O. Boisron, L. Saviot, B. Lenoir",Physical Chemistry Chemical Physics,0.7,Cu12Sb2Te2S13
1678,Cu12Sb2Te2S13,,,ThermCond,lattice,κL,[0.7],Kelvin^(-1.0)  Meter^(-1.0)  Watt^(1.0),[300.0],Kelvin^(1.0),0.7000000000000001,300.0,,,,,10.1039/c5cp02900g,From crystal to glass-like thermal conductivity in crystalline minerals,payment,RSC,2015,"Y. Bouyrie, C. Candolfi, S. Pailhès, M. M. Koza, B. Malaman, A. Dauscher, J. Tobola, O. Boisron, L. Saviot, B. Lenoir, Y. Bouyrie, C. Candolfi, S. Pailhès, M. M. Koza, B. Malaman, A. Dauscher, J. Tobola, O. Boisron, L. Saviot, B. Lenoir",Physical Chemistry Chemical Physics,0.7,Cu12Sb2Te2S13
1678,Cu12Sb2Te2S13,,,ThermCond,lattice,κL,[0.7],Kelvin^(-1.0)  Meter^(-1.0)  Watt^(1.0),[300.0],Kelvin^(1.0),0.7000000000000001,300.0,,,,,10.1039/c5cp02900g,From crystal to glass-like thermal conductivity in crystalline minerals,payment,RSC,2015,"Y. Bouyrie, C. Candolfi, S. Pailhès, M. M. Koza, B. Malaman, A. Dauscher, J. Tobola, O. Boisron, L. Saviot, B. Lenoir, Y. Bouyrie, C. Candolfi, S. Pailhès, M. M. Koza, B. Malaman, A. Dauscher, J. Tobola, O. Boisron, L. Saviot, B. Lenoir",Physical Chemistry Chemical Physics,0.7,Cu12Sb2Te2S13
1683,CdSiP2,,,ThermCond,total,thermal conductivity,[13.6],Kelvin^(-1.0)  Meter^(-1.0)  Watt^(1.0),[300.0],Kelvin^(1.0),13.6,300.0,,,,,10.1039/c7cp07364j,Intrinsic sources of high thermal conductivity of CdSiP2 determined by first-principle anharmonic calculations,payment,RSC,2018,"Lei Wei, Yuanyuan Zhang, Xianshun Lv, Yuguo Yang, Huajian Yu, Yanyan Hu, Huadi Zhang, Xuping Wang, Bing Liu, Qinggang Li, Lei Wei, Yuanyuan Zhang, Xianshun Lv, Yuguo Yang, Huajian Yu, Yanyan Hu, Huadi Zhang, Xuping Wang, Bing Liu, Qinggang Li",Physical Chemistry Chemical Physics,13.6,CdSiP2
1684,AgGaS2,,,ThermCond,total,thermal conductivity,[1.4],Kelvin^(-1.0)  Meter^(-1.0)  Watt^(1.0),[300.0],Kelvin^(1.0),1.4,300.0,,,,,10.1039/c7cp07364j,Intrinsic sources of high thermal conductivity of CdSiP2 determined by first-principle anharmonic calculations,payment,RSC,2018,"Lei Wei, Yuanyuan Zhang, Xianshun Lv, Yuguo Yang, Huajian Yu, Yanyan Hu, Huadi Zhang, Xuping Wang, Bing Liu, Qinggang Li, Lei Wei, Yuanyuan Zhang, Xianshun Lv, Yuguo Yang, Huajian Yu, Yanyan Hu, Huadi Zhang, Xuping Wang, Bing Liu, Qinggang Li",Physical Chemistry Chemical Physics,1.4,AgGaS2
1696,CuAg3Se2,,,ThermCond,total,highest κT,[1.4],Kelvin^(-1.0)  Meter^(-1.0)  Watt^(1.0),[300.0],Kelvin^(1.0),1.4,300.0,,,,,10.1039/c8ta01531g,Chemical manipulation of phase stability and electronic behavior in Cu4−xAgxSe2,payment,RSC,2018,"A. Olvera, T. P. Bailey, C. Uher, P. F. P. Poudeu, A. Olvera, T. P. Bailey, C. Uher, P. F. P. Poudeu",Journal of Materials Chemistry A,1.4,CuAg3Se2
1696,CuAg3Se2,,,ThermCond,total,highest κT,[1.4],Kelvin^(-1.0)  Meter^(-1.0)  Watt^(1.0),[300.0],Kelvin^(1.0),1.4,300.0,,,,,10.1039/c8ta01531g,Chemical manipulation of phase stability and electronic behavior in Cu4−xAgxSe2,payment,RSC,2018,"A. Olvera, T. P. Bailey, C. Uher, P. F. P. Poudeu, A. Olvera, T. P. Bailey, C. Uher, P. F. P. Poudeu",Journal of Materials Chemistry A,1.4,CuAg3Se2
1697,Cu3AgSe2,,,ThermCond,total,highest κT,[0.9],Kelvin^(-1.0)  Meter^(-1.0)  Watt^(1.0),[300.0],Kelvin^(1.0),0.9,300.0,,,,,10.1039/c8ta01531g,Chemical manipulation of phase stability and electronic behavior in Cu4−xAgxSe2,payment,RSC,2018,"A. Olvera, T. P. Bailey, C. Uher, P. F. P. Poudeu, A. Olvera, T. P. Bailey, C. Uher, P. F. P. Poudeu",Journal of Materials Chemistry A,0.9,Cu3AgSe2
1697,Cu3AgSe2,,,ThermCond,total,highest κT,[0.9],Kelvin^(-1.0)  Meter^(-1.0)  Watt^(1.0),[300.0],Kelvin^(1.0),0.9,300.0,,,,,10.1039/c8ta01531g,Chemical manipulation of phase stability and electronic behavior in Cu4−xAgxSe2,payment,RSC,2018,"A. Olvera, T. P. Bailey, C. Uher, P. F. P. Poudeu, A. Olvera, T. P. Bailey, C. Uher, P. F. P. Poudeu",Journal of Materials Chemistry A,0.9,Cu3AgSe2
1704,K2Ti6O13,,,ThermCond,total,thermal conductivity,[0.017],Kelvin^(-1.0)  Meter^(-1.0)  Watt^(1.0),[1033.0],Kelvin^(1.0),0.017,1033.0,,,,,10.1007/s10854-019-01170-x,Substantial enhancement of mechanical properties for SnSe based composites with potassium titanate whiskers,payment,Springer,2019,"Li Junchao, Duan Bo, Li Jialiang, Ruan Zheng, Gao Tao, Fang Zhou, Li Guodong, Zhai Pengcheng, Chen Gang",Journal of Materials Science: Materials in Electronics,0.017,K2Ti6O13
1704,K2Ti6O13,,,ThermCond,total,thermal conductivity,[0.017],Kelvin^(-1.0)  Meter^(-1.0)  Watt^(1.0),[1033.0],Kelvin^(1.0),0.017,1033.0,,,,,10.1007/s10854-019-01170-x,Substantial enhancement of mechanical properties for SnSe based composites with potassium titanate whiskers,payment,Springer,2019,"Li Junchao, Duan Bo, Li Jialiang, Ruan Zheng, Gao Tao, Fang Zhou, Li Guodong, Zhai Pengcheng, Chen Gang",Journal of Materials Science: Materials in Electronics,0.017,K2Ti6O13
1704,K2Ti6O13,,,ThermCond,total,thermal conductivity,[0.017],Kelvin^(-1.0)  Meter^(-1.0)  Watt^(1.0),[1033.0],Kelvin^(1.0),0.017,1033.0,,,,,10.1007/s10854-019-01170-x,Substantial enhancement of mechanical properties for SnSe based composites with potassium titanate whiskers,payment,Springer,2019,"Li Junchao, Duan Bo, Li Jialiang, Ruan Zheng, Gao Tao, Fang Zhou, Li Guodong, Zhai Pengcheng, Chen Gang",Journal of Materials Science: Materials in Electronics,0.017,K2Ti6O13
1706,Gd8Bi3O8,,,ThermCond,total,thermal conductivity,[0.95],Kelvin^(-1.0)  Meter^(-1.0)  Watt^(1.0),[180.0],Kelvin^(1.0),0.95,180.0,,,,,10.1016/j.jssc.2015.10.004,"Synthesis, crystal structure, and physical properties of the Gd3BiO3 and Gd8Bi3O8 phases ",payment,Elsevier,2016,FORBES,Journal of Solid State Chemistry,0.95,Gd8Bi3O8
1706,Gd8Bi3O8,,,ThermCond,total,thermal conductivity,[0.95],Kelvin^(-1.0)  Meter^(-1.0)  Watt^(1.0),[180.0],Kelvin^(1.0),0.95,180.0,,,,,10.1016/j.jssc.2015.10.004,"Synthesis, crystal structure, and physical properties of the Gd3BiO3 and Gd8Bi3O8 phases ",payment,Elsevier,2016,FORBES,Journal of Solid State Chemistry,0.95,Gd8Bi3O8
1706,Gd8Bi3O8,,,ThermCond,total,thermal conductivity,[0.95],Kelvin^(-1.0)  Meter^(-1.0)  Watt^(1.0),[180.0],Kelvin^(1.0),0.95,180.0,,,,,10.1016/j.jssc.2015.10.004,"Synthesis, crystal structure, and physical properties of the Gd3BiO3 and Gd8Bi3O8 phases ",payment,Elsevier,2016,FORBES,Journal of Solid State Chemistry,0.95,Gd8Bi3O8
1711,AgPb18SbTe20,,,ThermCond,total,thermal conductivity,[1.04],Kelvin^(-1.0)  Meter^(-1.0)  Watt^(1.0),[370.0],Kelvin^(1.0),1.04,370.0,,,,,10.1016/j.jallcom.2004.06.051,"Thermoelectric properties of Ag1−x
Pb18SbTe20 (x = 0, 0.1, 0.3) ",payment,Elsevier,2005,KOSUGA,Journal of Alloys and Compounds,1.04,AgPb18SbTe20
1711,AgPb18SbTe20,,,ThermCond,total,thermal conductivity,[1.04],Kelvin^(-1.0)  Meter^(-1.0)  Watt^(1.0),[370.0],Kelvin^(1.0),1.04,370.0,,,,,10.1016/j.jallcom.2004.06.051,"Thermoelectric properties of Ag1−x
Pb18SbTe20 (x = 0, 0.1, 0.3) ",payment,Elsevier,2005,KOSUGA,Journal of Alloys and Compounds,1.04,AgPb18SbTe20
1713,SbCrSe3,,,ThermCond,total,thermal conductivity,[0.56],Kelvin^(-1.0)  Meter^(-1.0)  Watt^(1.0),[900.0],Kelvin^(1.0),0.56,900.0,,,,,10.1038/am.2017.77,Intrinsically low thermal conductivity from a quasi-one-dimensional crystal structure and enhanced electrical conductivity network via Pb doping in SbCrSe3,open,Springer,2017,"Yang Dingfeng, Yao Wei, Yan Yanci, Qiu Wujie, Guo Lijie, Lu Xu, Uher Ctirad, Han Xiaodong, Wang Guoyu, Yang Tao, Zhou Xiaoyuan",NPG Asia Materials,0.56,SbCrSe3
1716,SbCrSe3,,,ThermCond,lattice,lattice thermal conductivity,[1.08],Kelvin^(-1.0)  Meter^(-1.0)  Watt^(1.0),[295],Kelvin^(1.0),1.08,295.0,,,,,10.1038/am.2017.77,Intrinsically low thermal conductivity from a quasi-one-dimensional crystal structure and enhanced electrical conductivity network via Pb doping in SbCrSe3,open,Springer,2017,"Yang Dingfeng, Yao Wei, Yan Yanci, Qiu Wujie, Guo Lijie, Lu Xu, Uher Ctirad, Han Xiaodong, Wang Guoyu, Yang Tao, Zhou Xiaoyuan",NPG Asia Materials,1.08,SbCrSe3
1721,CoSb3,,,ThermCond,lattice,κL,[10.0],Kelvin^(-1.0)  Meter^(-1.0)  Watt^(1.0),[300.0],Kelvin^(1.0),10.0,300.0,,,,,10.1038/ncomms8584,Solubility design leading to high figure of merit in low-cost Ce-CoSb3 skutterudites,open,Springer,2015,"Tang Yinglu, Hanus Riley, Chen Sinn-wen, Snyder G. Jeffrey",Nature Communications,10.0,CoSb3
1722,BaRuO3,,,ThermCond,total,κ,"[3.4, 4.0]",Kelvin^(-1.0)  Meter^(-1.0)  Watt^(1.0),[295],Kelvin^(1.0),3.7,295.0,,,,,10.1016/j.mseb.2008.12.026,Thermoelectric properties of alkaline earth ruthenates prepared by SPS ,payment,Elsevier,2009,KEAWPRAK,Materials Science and Engineering: B,3.7,BaRuO3
1731,Ag9TlTe5,,,ThermCond,total,thermal conductivity,[0.23],Kelvin^(-1.0)  Meter^(-1.0)  Watt^(1.0),[295],Kelvin^(1.0),0.23,295.0,,,,,10.1016/j.jmat.2015.01.001,Thermoelectric materials: Energy conversion between heat and electricity ,open,Elsevier,2015,ZHANG,Journal of Materiomics,0.23,Ag9TlTe5
1731,Ag9TlTe5,,,ThermCond,total,thermal conductivity,[0.23],Kelvin^(-1.0)  Meter^(-1.0)  Watt^(1.0),[295],Kelvin^(1.0),0.23,295.0,,,,,10.1016/j.jmat.2015.01.001,Thermoelectric materials: Energy conversion between heat and electricity ,open,Elsevier,2015,ZHANG,Journal of Materiomics,0.23,Ag9TlTe5
1734,SiO2,,,ThermCond,total,thermal conductivity,[1.36],Kelvin^(-1.0)  Meter^(-1.0)  Watt^(1.0),[295],Kelvin^(1.0),1.36,295.0,,,,,10.1016/S0921-5107(99)00477-8,Microstructure and thermoelectric properties of p-type Fe0.9Mn0.1Si2 compounds prepared by pressureless sintering ,payment,Elsevier,1999,CHO,Materials Science and Engineering: B,1.36,SiO2
1742,Ti9Ni7Sn8,,,ThermCond,total,thermal conductivity,[1.0],Kelvin^(-1.0)  Meter^(-1.0)  Watt^(1.0),[773.0],Kelvin^(1.0),1.0,773.0,,,,,10.1007/s40243-020-00172-8,Implication of nanostructuring of bulk nanocomposite Ti9Ni7Sn8 on the optimization of high thermoelectric performance,payment,Springer,2020,"Kumar Ashish, Chaturvedi K. M., Bhardwaj A., Govind Bal, Bano Sahiba, Misra D. K.",Materials for Renewable and Sustainable Energy,1.0,Ti9Ni7Sn8
1742,Ti9Ni7Sn8,,,ThermCond,total,thermal conductivity,[1.0],Kelvin^(-1.0)  Meter^(-1.0)  Watt^(1.0),[773.0],Kelvin^(1.0),1.0,773.0,,,,,10.1007/s40243-020-00172-8,Implication of nanostructuring of bulk nanocomposite Ti9Ni7Sn8 on the optimization of high thermoelectric performance,payment,Springer,2020,"Kumar Ashish, Chaturvedi K. M., Bhardwaj A., Govind Bal, Bano Sahiba, Misra D. K.",Materials for Renewable and Sustainable Energy,1.0,Ti9Ni7Sn8
1742,Ti9Ni7Sn8,,,ThermCond,total,thermal conductivity,[1.0],Kelvin^(-1.0)  Meter^(-1.0)  Watt^(1.0),[773.0],Kelvin^(1.0),1.0,773.0,,,,,10.1007/s40243-020-00172-8,Implication of nanostructuring of bulk nanocomposite Ti9Ni7Sn8 on the optimization of high thermoelectric performance,payment,Springer,2020,"Kumar Ashish, Chaturvedi K. M., Bhardwaj A., Govind Bal, Bano Sahiba, Misra D. K.",Materials for Renewable and Sustainable Energy,1.0,Ti9Ni7Sn8
1749,Mg3Sb2,,,ThermCond,lattice,κL,[2.55],Kelvin^(-1.0)  Meter^(-1.0)  Watt^(1.0),[300.0],Kelvin^(1.0),2.55,300.0,,,,,10.1039/c7cp08680f,Computational prediction of a high ZT of n-type Mg3Sb2-based compounds with isotropic thermoelectric conduction performance,payment,RSC,2018,"Juan Li, Shuqi Zheng, Teng Fang, Luo Yue, Shuai Zhang, Guiwu Lu, Juan Li, Shuqi Zheng, Teng Fang, Luo Yue, Shuai Zhang, Guiwu Lu",Physical Chemistry Chemical Physics,2.55,Mg3Sb2
1749,Mg3Sb2,,,ThermCond,lattice,κL,[2.55],Kelvin^(-1.0)  Meter^(-1.0)  Watt^(1.0),[300.0],Kelvin^(1.0),2.55,300.0,,,,,10.1039/c7cp08680f,Computational prediction of a high ZT of n-type Mg3Sb2-based compounds with isotropic thermoelectric conduction performance,payment,RSC,2018,"Juan Li, Shuqi Zheng, Teng Fang, Luo Yue, Shuai Zhang, Guiwu Lu, Juan Li, Shuqi Zheng, Teng Fang, Luo Yue, Shuai Zhang, Guiwu Lu",Physical Chemistry Chemical Physics,2.55,Mg3Sb2
1755,Si96B4,,,ThermCond,total,thermal conductivity,[11.8],Kelvin^(-1.0)  Meter^(-1.0)  Watt^(1.0),[1123.0],Kelvin^(1.0),11.8,1123.0,,,,,10.1016/j.mssp.2017.11.039,Facile synthesis of earth-abundant and non-toxic p-type Si96B4/SiCp nanocomposites with enhanced thermoelectric performance ,payment,Elsevier,2018,UPADHYAY,Materials Science in Semiconductor Processing,11.8,Si96B4
1755,Si96B4,,,ThermCond,total,thermal conductivity,[11.8],Kelvin^(-1.0)  Meter^(-1.0)  Watt^(1.0),[1123.0],Kelvin^(1.0),11.8,1123.0,,,,,10.1016/j.mssp.2017.11.039,Facile synthesis of earth-abundant and non-toxic p-type Si96B4/SiCp nanocomposites with enhanced thermoelectric performance ,payment,Elsevier,2018,UPADHYAY,Materials Science in Semiconductor Processing,11.8,Si96B4
1759,In2Ge2Te6,,,ThermCond,total,thermal conductivity,[0.35],Kelvin^(-1.0)  Meter^(-1.0)  Watt^(1.0),[673.0],Kelvin^(1.0),0.35,673.0,,,,,10.1039/c7ta04810f,Layered tellurides: stacking faults induce low thermal conductivity in the new In2Ge2Te6 and thermoelectric properties of related compounds,payment,RSC,2017,"Robin Lefèvre, David Berthebaud, Oleg Lebedev, Olivier Pérez, Célia Castro, Stéphanie Gascoin, Daniel Chateigner, Franck Gascoin, Robin Lefèvre, David Berthebaud, Oleg Lebedev, Olivier Pérez, Célia Castro, Stéphanie Gascoin, Daniel Chateigner, Franck Gascoin",Journal of Materials Chemistry A,0.35,In2Ge2Te6
1759,In2Ge2Te6,,,ThermCond,total,thermal conductivity,[0.35],Kelvin^(-1.0)  Meter^(-1.0)  Watt^(1.0),[673.0],Kelvin^(1.0),0.35,673.0,,,,,10.1039/c7ta04810f,Layered tellurides: stacking faults induce low thermal conductivity in the new In2Ge2Te6 and thermoelectric properties of related compounds,payment,RSC,2017,"Robin Lefèvre, David Berthebaud, Oleg Lebedev, Olivier Pérez, Célia Castro, Stéphanie Gascoin, Daniel Chateigner, Franck Gascoin, Robin Lefèvre, David Berthebaud, Oleg Lebedev, Olivier Pérez, Célia Castro, Stéphanie Gascoin, Daniel Chateigner, Franck Gascoin",Journal of Materials Chemistry A,0.35,In2Ge2Te6
1759,In2Ge2Te6,,,ThermCond,total,thermal conductivity,[0.35],Kelvin^(-1.0)  Meter^(-1.0)  Watt^(1.0),[673.0],Kelvin^(1.0),0.35,673.0,,,,,10.1039/c7ta04810f,Layered tellurides: stacking faults induce low thermal conductivity in the new In2Ge2Te6 and thermoelectric properties of related compounds,payment,RSC,2017,"Robin Lefèvre, David Berthebaud, Oleg Lebedev, Olivier Pérez, Célia Castro, Stéphanie Gascoin, Daniel Chateigner, Franck Gascoin, Robin Lefèvre, David Berthebaud, Oleg Lebedev, Olivier Pérez, Célia Castro, Stéphanie Gascoin, Daniel Chateigner, Franck Gascoin",Journal of Materials Chemistry A,0.35,In2Ge2Te6
1760,Cr2Si2Te6,,,ThermCond,total,thermal conductivity,[1.0],Kelvin^(-1.0)  Meter^(-1.0)  Watt^(1.0),[473.0],Kelvin^(1.0),1.0,473.0,,,,,10.1039/c7ta04810f,Layered tellurides: stacking faults induce low thermal conductivity in the new In2Ge2Te6 and thermoelectric properties of related compounds,payment,RSC,2017,"Robin Lefèvre, David Berthebaud, Oleg Lebedev, Olivier Pérez, Célia Castro, Stéphanie Gascoin, Daniel Chateigner, Franck Gascoin, Robin Lefèvre, David Berthebaud, Oleg Lebedev, Olivier Pérez, Célia Castro, Stéphanie Gascoin, Daniel Chateigner, Franck Gascoin",Journal of Materials Chemistry A,1.0,Cr2Si2Te6
1760,Cr2Si2Te6,,,ThermCond,total,thermal conductivity,[1.0],Kelvin^(-1.0)  Meter^(-1.0)  Watt^(1.0),[473.0],Kelvin^(1.0),1.0,473.0,,,,,10.1039/c7ta04810f,Layered tellurides: stacking faults induce low thermal conductivity in the new In2Ge2Te6 and thermoelectric properties of related compounds,payment,RSC,2017,"Robin Lefèvre, David Berthebaud, Oleg Lebedev, Olivier Pérez, Célia Castro, Stéphanie Gascoin, Daniel Chateigner, Franck Gascoin, Robin Lefèvre, David Berthebaud, Oleg Lebedev, Olivier Pérez, Célia Castro, Stéphanie Gascoin, Daniel Chateigner, Franck Gascoin",Journal of Materials Chemistry A,1.0,Cr2Si2Te6
1760,Cr2Si2Te6,,,ThermCond,total,thermal conductivity,[1.0],Kelvin^(-1.0)  Meter^(-1.0)  Watt^(1.0),[473.0],Kelvin^(1.0),1.0,473.0,,,,,10.1039/c7ta04810f,Layered tellurides: stacking faults induce low thermal conductivity in the new In2Ge2Te6 and thermoelectric properties of related compounds,payment,RSC,2017,"Robin Lefèvre, David Berthebaud, Oleg Lebedev, Olivier Pérez, Célia Castro, Stéphanie Gascoin, Daniel Chateigner, Franck Gascoin, Robin Lefèvre, David Berthebaud, Oleg Lebedev, Olivier Pérez, Célia Castro, Stéphanie Gascoin, Daniel Chateigner, Franck Gascoin",Journal of Materials Chemistry A,1.0,Cr2Si2Te6
1761,Cr2Ge2Te6,,,ThermCond,total,Thermal conductivities,[1.0],Kelvin^(-1.0)  Meter^(-1.0)  Watt^(1.0),[773.0],Kelvin^(1.0),1.0,773.0,,,,,10.1039/c7ta04810f,Layered tellurides: stacking faults induce low thermal conductivity in the new In2Ge2Te6 and thermoelectric properties of related compounds,payment,RSC,2017,"Robin Lefèvre, David Berthebaud, Oleg Lebedev, Olivier Pérez, Célia Castro, Stéphanie Gascoin, Daniel Chateigner, Franck Gascoin, Robin Lefèvre, David Berthebaud, Oleg Lebedev, Olivier Pérez, Célia Castro, Stéphanie Gascoin, Daniel Chateigner, Franck Gascoin",Journal of Materials Chemistry A,1.0,Cr2Ge2Te6
1761,Cr2Ge2Te6,,,ThermCond,total,Thermal conductivities,[1.0],Kelvin^(-1.0)  Meter^(-1.0)  Watt^(1.0),[773.0],Kelvin^(1.0),1.0,773.0,,,,,10.1039/c7ta04810f,Layered tellurides: stacking faults induce low thermal conductivity in the new In2Ge2Te6 and thermoelectric properties of related compounds,payment,RSC,2017,"Robin Lefèvre, David Berthebaud, Oleg Lebedev, Olivier Pérez, Célia Castro, Stéphanie Gascoin, Daniel Chateigner, Franck Gascoin, Robin Lefèvre, David Berthebaud, Oleg Lebedev, Olivier Pérez, Célia Castro, Stéphanie Gascoin, Daniel Chateigner, Franck Gascoin",Journal of Materials Chemistry A,1.0,Cr2Ge2Te6
1761,Cr2Ge2Te6,,,ThermCond,total,Thermal conductivities,[1.0],Kelvin^(-1.0)  Meter^(-1.0)  Watt^(1.0),[773.0],Kelvin^(1.0),1.0,773.0,,,,,10.1039/c7ta04810f,Layered tellurides: stacking faults induce low thermal conductivity in the new In2Ge2Te6 and thermoelectric properties of related compounds,payment,RSC,2017,"Robin Lefèvre, David Berthebaud, Oleg Lebedev, Olivier Pérez, Célia Castro, Stéphanie Gascoin, Daniel Chateigner, Franck Gascoin, Robin Lefèvre, David Berthebaud, Oleg Lebedev, Olivier Pérez, Célia Castro, Stéphanie Gascoin, Daniel Chateigner, Franck Gascoin",Journal of Materials Chemistry A,1.0,Cr2Ge2Te6
1768,BaHfO3,,,ThermCond,total,thermal conductivities,[10.4],Kelvin^(-1.0)  Meter^(-1.0)  Watt^(1.0),[295],Kelvin^(1.0),10.4,295.0,,,,,10.1016/j.jallcom.2005.06.030,Thermal and mechanical properties of perovskite-type barium hafnate ,payment,Elsevier,2006,MAEKAWA,Journal of Alloys and Compounds,10.4,BaHfO3
1769,BaHfO3,,,ThermCond,total,thermal conductivities,[4.44],Kelvin^(-1.0)  Meter^(-1.0)  Watt^(1.0),[1076.0],Kelvin^(1.0),4.44,1076.0,,,,,10.1016/j.jallcom.2005.06.030,Thermal and mechanical properties of perovskite-type barium hafnate ,payment,Elsevier,2006,MAEKAWA,Journal of Alloys and Compounds,4.44,BaHfO3
1778,CuGaTe2,,,ThermCond,total,thermal conductivity,[6.7],Kelvin^(-1.0)  Meter^(-1.0)  Watt^(1.0),[300.0],Kelvin^(1.0),6.7,300.0,,,,,10.1016/j.jallcom.2013.03.174,"First-principles study of thermoelectric and lattice vibrational properties of chalcopyrite CuGaTe2
",payment,Elsevier,2013,ZOU,Journal of Alloys and Compounds,6.7,CuGaTe2
1779,AgGaTe2,,,ThermCond,total,thermal conductivity,[1.7],Kelvin^(-1.0)  Meter^(-1.0)  Watt^(1.0),[300.0],Kelvin^(1.0),1.7000000000000002,300.0,,,,,10.1016/j.jallcom.2013.03.174,"First-principles study of thermoelectric and lattice vibrational properties of chalcopyrite CuGaTe2
",payment,Elsevier,2013,ZOU,Journal of Alloys and Compounds,1.7,AgGaTe2
1780,Bi2Te,,,ThermCond,total,κ,[2.0],Kelvin^(-1.0)  Meter^(-1.0)  Watt^(1.0),[250.0],Kelvin^(1.0),2.0,250.0,,,,,10.1016/j.jssc.2012.03.034,"Phase stability, structures and properties of the (Bi2)
m
(Bi2Te3)
n
natural superlattices ",payment,Elsevier,2012,BOS,Journal of Solid State Chemistry,2.0,Bi2Te
1798,CoSb3,,,ThermCond,lattice,κL,[10.0],Kelvin^(-1.0)  Meter^(-1.0)  Watt^(1.0),[300.0],Kelvin^(1.0),10.0,300.0,,,,,10.1039/c3ee43240h,Phase diagram of In–Co–Sb system and thermoelectric properties of In-containing skutterudites,payment,RSC,2014,"Yinglu Tang, Yuting Qiu, Lili Xi, Xun Shi, Wenqing Zhang, Lidong Chen, Ssu-Ming Tseng, Sinn-wen Chen, G. Jeffrey Snyder, Yinglu Tang, Yuting Qiu, Lili Xi, Xun Shi, Wenqing Zhang, Lidong Chen, Ssu-Ming Tseng, Sinn-wen Chen, G. Jeffrey Snyder",Energy & Environmental Science,10.0,CoSb3
1801,CuGaTe2,,,ThermCond,total,thermal conductivity,[7.4],Kelvin^(-1.0)  Meter^(-1.0)  Watt^(1.0),[295],Kelvin^(1.0),7.4,295.0,,,,,10.1016/j.intermet.2014.08.005,"First-principle calculations of the electronic, elastic and thermoelectric properties of Ag doped CuGaTe2
",payment,Elsevier,2014,XUE,Intermetallics,7.4,CuGaTe2
1808,CoSb3,,,ThermCond,total,thermal conductivity,[6.8],Kelvin^(-1.0)  Meter^(-1.0)  Watt^(1.0),[295],Kelvin^(1.0),6.8,295.0,,,,,10.1016/j.jallcom.2009.02.070,HPHT synthesis and thermoelectric properties of CoSb3 and Fe0.6Co3.4Sb12 skutterudites ,payment,Elsevier,2009,DONG,Journal of Alloys and Compounds,6.8,CoSb3
