Repository: richardxie1119/MatRec

File: JMC_Data_kappa.csv (part 8 of 14)
,Name,Label,Editing,Model,Model_Type,Specifier,Value,Units,Temperature_Value,Temperature_Units,Value_Average,Temperature_Average,Pressure,Process,Direction_of_Measurement,Resolution,DOI,Title,Access_Type,Publisher,Publication_Year,Authors,Journal,kL_avg,composition_name
1809,TiS2,,,ThermCond,total,thermal conductivity,[4.3],Kelvin^(-1.0)  Meter^(-1.0)  Watt^(1.0),[295],Kelvin^(1.0),4.3,295.0,,,,,10.1039/c5ra23218j,Up-scaled synthesis process of sulphur-based thermoelectric materials,payment,RSC,2016,"Tristan Barbier, Pierric Lemoine, Sabrina Martinet, Mirva Eriksson, Margaux Gilmas, Eric Hug, Gabin Guélou, Paz Vaqueiro, Anthony V. Powell, Emmanuel Guilmeau, Tristan Barbier, Pierric Lemoine, Sabrina Martinet, Mirva Eriksson, Margaux Gilmas, Eric Hug, Gabin Guélou, Paz Vaqueiro, Anthony V. Powell, Emmanuel Guilmeau",RSC Advances,4.3,TiS2
1811,CoSb3,,,ThermCond,lattice,λL,[10.0],Kelvin^(-1.0)  Meter^(-1.0)  Watt^(1.0),[295],Kelvin^(1.0),10.0,295.0,,,,,10.1007/s10854-017-8031-y,Synthesis and thermoelectric characterizations of Pd and Se-doped skutterudite compound,payment,Springer,2018,"Bouhafs C., Chitroub M., Scherrer H.",Journal of Materials Science: Materials in Electronics,10.0,CoSb3
1820,SrTiO3,,,ThermCond,total,thermal conductivity,[11.2],Kelvin^(-1.0)  Meter^(-1.0)  Watt^(1.0),[295],Kelvin^(1.0),11.2,295.0,,,,,10.1016/j.ceramint.2016.07.091,Fabrication and high-temperature thermoelectric properties of Ti-doped Sr0.9La0.1TiO3 ceramics ,payment,Elsevier,2016,QIN,Ceramics International,11.2,SrTiO3
1830,Cu2Te,,,ThermCond,total,κ,[6.1],Kelvin^(-1.0)  Meter^(-1.0)  Watt^(1.0),[295],Kelvin^(1.0),6.1,295.0,,,,,10.1039/c8ta04993a,Synergistic optimization of carrier transport and thermal conductivity in Sn-doped Cu2Te,payment,RSC,2018,"Yuchong Qiu, Ying Liu, Jinwen Ye, Jun Li, Lixian Lian, Yuchong Qiu, Ying Liu, Jinwen Ye, Jun Li, Lixian Lian",Journal of Materials Chemistry A,6.1,Cu2Te
1831,Cu2Te,,,ThermCond,total,κ,[2.4],Kelvin^(-1.0)  Meter^(-1.0)  Watt^(1.0),[900.0],Kelvin^(1.0),2.4,900.0,,,,,10.1039/c8ta04993a,Synergistic optimization of carrier transport and thermal conductivity in Sn-doped Cu2Te,payment,RSC,2018,"Yuchong Qiu, Ying Liu, Jinwen Ye, Jun Li, Lixian Lian, Yuchong Qiu, Ying Liu, Jinwen Ye, Jun Li, Lixian Lian",Journal of Materials Chemistry A,2.4,Cu2Te
1834,CoSb3,,,ThermCond,total,thermal conductivity,"[8.0, 10.0]",Kelvin^(-1.0)  Meter^(-1.0)  Watt^(1.0),[295],Kelvin^(1.0),9.0,295.0,,,,,10.1039/c7ta08545a,Low thermal conductivity in La-filled cobalt antimonide skutterudites with an inhomogeneous filling factor prepared under high-pressure conditions,payment,RSC,2018,"F. Serrano-Sánchez, J. Prado-Gonjal, N. M. Nemes, N. Biskup, M. Varela, O. J. Dura, J. L. Martínez, M. T. Fernández-Díaz, F. Fauth, J. A. Alonso, F. Serrano-Sánchez, J. Prado-Gonjal, N. M. Nemes, N. Biskup, M. Varela, O. J. Dura, J. L. Martínez, M. T. Fernández-Díaz, F. Fauth, J. A. Alonso",Journal of Materials Chemistry A,9.0,CoSb3
1847,Ba8Cu6Si40,,,ThermCond,total,thermal conductivity,[2.4],Kelvin^(-1.0)  Meter^(-1.0)  Watt^(1.0),[400.0],Kelvin^(1.0),2.4,400.0,,,,,10.1557/mrc.2018.242,Thermoelectric figure of merit and thermal conductivity of type-l clathrate alloy nanowires,payment,Springer,2019,"Kaur Prabhjot, Madsen Georg K. H., Bera Chandan",MRS Communications,2.4,Ba8Cu6Si40
1847,Ba8Cu6Si40,,,ThermCond,total,thermal conductivity,[2.4],Kelvin^(-1.0)  Meter^(-1.0)  Watt^(1.0),[400.0],Kelvin^(1.0),2.4,400.0,,,,,10.1557/mrc.2018.242,Thermoelectric figure of merit and thermal conductivity of type-l clathrate alloy nanowires,payment,Springer,2019,"Kaur Prabhjot, Madsen Georg K. H., Bera Chandan",MRS Communications,2.4,Ba8Cu6Si40
1847,Ba8Cu6Si40,,,ThermCond,total,thermal conductivity,[2.4],Kelvin^(-1.0)  Meter^(-1.0)  Watt^(1.0),[400.0],Kelvin^(1.0),2.4,400.0,,,,,10.1557/mrc.2018.242,Thermoelectric figure of merit and thermal conductivity of type-l clathrate alloy nanowires,payment,Springer,2019,"Kaur Prabhjot, Madsen Georg K. H., Bera Chandan",MRS Communications,2.4,Ba8Cu6Si40
1848,Cu2Se,,,ThermCond,lattice,lattice thermal conductivity,"[0.4, 0.5]",Kelvin^(-1.0)  Meter^(-1.0)  Watt^(1.0),[973.0],Kelvin^(1.0),0.45,973.0,,,,,10.1007/s00339-018-2173-5,Enhancement of thermoelectric performance of Cu1.98Se by Pb doping,payment,Springer,2018,"Zhu Zheng, Zhang Yuewen, Song Hongzhang, Li Xin-Jian",Applied Physics A,0.45,Cu2Se
1850,Cu2Se,,,ThermCond,lattice,lattice thermal conductivity,[0.4],Kelvin^(-1.0)  Meter^(-1.0)  Watt^(1.0),[973.0],Kelvin^(1.0),0.4,973.0,,,,,10.1016/j.actamat.2014.12.042,Current progress and future challenges in thermoelectric power generation: From materials to devices ,payment,Elsevier,2015,LIU,Acta Materialia,0.4,Cu2Se
1853,CoSb3,,,ThermCond,lattice,lattice thermal conductivity,[8.68],Kelvin^(-1.0)  Meter^(-1.0)  Watt^(1.0),[295],Kelvin^(1.0),8.68,295.0,,,,,10.1007/s10854-014-2411-3,High pressure synthesis of Te-doped CoSb3 with enhanced thermoelectric performance,payment,Springer,2015,"Zhang Qian, Li Xiaohui, Kang Yulong, Zhang Long, Yu Dongli, He Julong, Liu Zhongyuan, Tian Yongjun, Xu Bo",Journal of Materials Science: Materials in Electronics,8.68,CoSb3
1858,SN05,,,ThermCond,total,thermal conductivity,[1.79],Kelvin^(-1.0)  Meter^(-1.0)  Watt^(1.0),[623.0],Kelvin^(1.0),1.79,623.0,,,,,10.1016/j.apsusc.2017.11.198,Microstructure and thermoelectric properties of Cu2Te-Sb2Te3 pseudo-binary system ,payment,Elsevier,2018,MUKHERJEE,Applied Surface Science,1.79,SN05
1864,SiO2,,,ThermCond,total,κ,[1.6],Kelvin^(-1.0)  Meter^(-1.0)  Watt^(1.0),"[323.0, 623.0]",Kelvin^(1.0),1.6,473.0,,,,,10.1016/j.jallcom.2017.02.295,Enhanced thermoelectric property in superionic conductor Bi-doped Cu1.8S ,payment,Elsevier,2017,LIANG,Journal of Alloys and Compounds,1.6,SiO2
1866,Cu3BiS3,,,ThermCond,total,thermal conductivity,[0.17],Kelvin^(-1.0)  Meter^(-1.0)  Watt^(1.0),[295],Kelvin^(1.0),0.17,295.0,,,,,10.1007/s11664-017-6053-0,Wittichenite Cu3BiS3: Synthesis and Physical Properties,payment,Springer,2018,"Wei Kaya, Hobbis Dean, Wang Hsin, Nolas George S.",Journal of Electronic Materials,0.17,Cu3BiS3
1866,Cu3BiS3,,,ThermCond,total,thermal conductivity,[0.17],Kelvin^(-1.0)  Meter^(-1.0)  Watt^(1.0),[295],Kelvin^(1.0),0.17,295.0,,,,,10.1007/s11664-017-6053-0,Wittichenite Cu3BiS3: Synthesis and Physical Properties,payment,Springer,2018,"Wei Kaya, Hobbis Dean, Wang Hsin, Nolas George S.",Journal of Electronic Materials,0.17,Cu3BiS3
1870,Mg3Sb2,,,ThermCond,total,κ,[1.2],Kelvin^(-1.0)  Meter^(-1.0)  Watt^(1.0),[295],Kelvin^(1.0),1.2,295.0,,hotpressing,,,10.1039/c5cp07482g,"Tuning the carrier concentration using Zintl chemistry in Mg3Sb2, and its implications for thermoelectric figure-of-merit",payment,RSC,2016,"A. Bhardwaj, N. S. Chauhan, S. Goel, Vijeta Singh, J. J. Pulikkotil, T. D. Senguttuvan, D. K. Misra, A. Bhardwaj, N. S. Chauhan, S. Goel, Vijeta Singh, J. J. Pulikkotil, T. D. Senguttuvan, D. K. Misra",Physical Chemistry Chemical Physics,1.2,Mg3Sb2
1870,Mg3Sb2,,,ThermCond,total,κ,[1.2],Kelvin^(-1.0)  Meter^(-1.0)  Watt^(1.0),[295],Kelvin^(1.0),1.2,295.0,,hotpressing,,,10.1039/c5cp07482g,"Tuning the carrier concentration using Zintl chemistry in Mg3Sb2, and its implications for thermoelectric figure-of-merit",payment,RSC,2016,"A. Bhardwaj, N. S. Chauhan, S. Goel, Vijeta Singh, J. J. Pulikkotil, T. D. Senguttuvan, D. K. Misra, A. Bhardwaj, N. S. Chauhan, S. Goel, Vijeta Singh, J. J. Pulikkotil, T. D. Senguttuvan, D. K. Misra",Physical Chemistry Chemical Physics,1.2,Mg3Sb2
1878,Li2SnS3,,,ThermCond,lattice,lattice thermal conductivity,[4.65],Kelvin^(-1.0)  Meter^(-1.0)  Watt^(1.0),[300.0],Kelvin^(1.0),4.65,300.0,,,,,10.1039/c9cp05939c,"First-principles prediction of large thermoelectric efficiency in superionic Li2SnX3 (X = S, Se)",payment,RSC,2020,"Enamul Haque, Claudio Cazorla, M. Anwar Hossain, Enamul Haque, Claudio Cazorla, M. Anwar Hossain",Physical Chemistry Chemical Physics,4.65,Li2SnS3
1878,Li2SnS3,,,ThermCond,lattice,lattice thermal conductivity,[4.65],Kelvin^(-1.0)  Meter^(-1.0)  Watt^(1.0),[300.0],Kelvin^(1.0),4.65,300.0,,,,,10.1039/c9cp05939c,"First-principles prediction of large thermoelectric efficiency in superionic Li2SnX3 (X = S, Se)",payment,RSC,2020,"Enamul Haque, Claudio Cazorla, M. Anwar Hossain, Enamul Haque, Claudio Cazorla, M. Anwar Hossain",Physical Chemistry Chemical Physics,4.65,Li2SnS3
1879,Li2SnSe3,,,ThermCond,lattice,average κl,[1.0],Kelvin^(-1.0)  Meter^(-1.0)  Watt^(1.0),[300.0],Kelvin^(1.0),1.0,300.0,,,,,10.1039/c9cp05939c,"First-principles prediction of large thermoelectric efficiency in superionic Li2SnX3 (X = S, Se)",payment,RSC,2020,"Enamul Haque, Claudio Cazorla, M. Anwar Hossain, Enamul Haque, Claudio Cazorla, M. Anwar Hossain",Physical Chemistry Chemical Physics,1.0,Li2SnSe3
1879,Li2SnSe3,,,ThermCond,lattice,average κl,[1.0],Kelvin^(-1.0)  Meter^(-1.0)  Watt^(1.0),[300.0],Kelvin^(1.0),1.0,300.0,,,,,10.1039/c9cp05939c,"First-principles prediction of large thermoelectric efficiency in superionic Li2SnX3 (X = S, Se)",payment,RSC,2020,"Enamul Haque, Claudio Cazorla, M. Anwar Hossain, Enamul Haque, Claudio Cazorla, M. Anwar Hossain",Physical Chemistry Chemical Physics,1.0,Li2SnSe3
1880,Li2SnX3,,,ThermCond,lattice,κl,[11.5],Kelvin^(-1.0)  Meter^(-1.0)  Watt^(1.0),[300.0],Kelvin^(1.0),11.5,300.0,,,,,10.1039/c9cp05939c,"First-principles prediction of large thermoelectric efficiency in superionic Li2SnX3 (X = S, Se)",payment,RSC,2020,"Enamul Haque, Claudio Cazorla, M. Anwar Hossain, Enamul Haque, Claudio Cazorla, M. Anwar Hossain",Physical Chemistry Chemical Physics,11.5,Li2SnX3
1880,Li2SnX3,,,ThermCond,lattice,κl,[11.5],Kelvin^(-1.0)  Meter^(-1.0)  Watt^(1.0),[300.0],Kelvin^(1.0),11.5,300.0,,,,,10.1039/c9cp05939c,"First-principles prediction of large thermoelectric efficiency in superionic Li2SnX3 (X = S, Se)",payment,RSC,2020,"Enamul Haque, Claudio Cazorla, M. Anwar Hossain, Enamul Haque, Claudio Cazorla, M. Anwar Hossain",Physical Chemistry Chemical Physics,11.5,Li2SnX3
1881,CoSb3,,,ThermCond,total,κ,[11.5],Kelvin^(-1.0)  Meter^(-1.0)  Watt^(1.0),[300.0],Kelvin^(1.0),11.5,300.0,,,,,10.1039/c9cp05939c,"First-principles prediction of large thermoelectric efficiency in superionic Li2SnX3 (X = S, Se)",payment,RSC,2020,"Enamul Haque, Claudio Cazorla, M. Anwar Hossain, Enamul Haque, Claudio Cazorla, M. Anwar Hossain",Physical Chemistry Chemical Physics,11.5,CoSb3
1882,Li2SnX3,,,ThermCond,total,thermal conductivities,"[1.35, 4.65]",Kelvin^(-1.0)  Meter^(-1.0)  Watt^(1.0),[300.0],Kelvin^(1.0),3.0,300.0,,,,,10.1039/c9cp05939c,"First-principles prediction of large thermoelectric efficiency in superionic Li2SnX3 (X = S, Se)",payment,RSC,2020,"Enamul Haque, Claudio Cazorla, M. Anwar Hossain, Enamul Haque, Claudio Cazorla, M. Anwar Hossain",Physical Chemistry Chemical Physics,3.0,Li2SnX3
1882,Li2SnX3,,,ThermCond,total,thermal conductivities,"[1.35, 4.65]",Kelvin^(-1.0)  Meter^(-1.0)  Watt^(1.0),[300.0],Kelvin^(1.0),3.0,300.0,,,,,10.1039/c9cp05939c,"First-principles prediction of large thermoelectric efficiency in superionic Li2SnX3 (X = S, Se)",payment,RSC,2020,"Enamul Haque, Claudio Cazorla, M. Anwar Hossain, Enamul Haque, Claudio Cazorla, M. Anwar Hossain",Physical Chemistry Chemical Physics,3.0,Li2SnX3
1893,Ag0Cl0,,Ag - introduction,ThermCond,lattice,"κl,∥",[1.66],Kelvin^(-1.0)  Meter^(-1.0)  Watt^(1.0),[325.0],Kelvin^(1.0),1.66,325.0,,,,,10.1039/c9ta01678c,Dynamic Ag+-intercalation with AgSnSe2 nano-precipitates in Cl-doped polycrystalline SnSe2 toward ultra-high thermoelectric performance,payment,RSC,2019,"Chengyan Liu, Zhiwei Huang, Dianhui Wang, Xiuxia Wang, Lei Miao, Xiaoyang Wang, Shaohai Wu, Nozomu Toyama, Toru Asaka, Junliang Chen, Eiji Nishibori, Li-Dong Zhao, Chengyan Liu, Zhiwei Huang, Dianhui Wang, Xiuxia Wang, Lei Miao, Xiaoyang Wang, Shaohai Wu, Nozomu Toyama, Toru Asaka, Junliang Chen, Eiji Nishibori, Li-Dong Zhao",Journal of Materials Chemistry A,1.66,Ag0Cl0
1893,Ag0Cl0,,Ag - introduction,ThermCond,lattice,"κl,∥",[1.66],Kelvin^(-1.0)  Meter^(-1.0)  Watt^(1.0),[325.0],Kelvin^(1.0),1.66,325.0,,,,,10.1039/c9ta01678c,Dynamic Ag+-intercalation with AgSnSe2 nano-precipitates in Cl-doped polycrystalline SnSe2 toward ultra-high thermoelectric performance,payment,RSC,2019,"Chengyan Liu, Zhiwei Huang, Dianhui Wang, Xiuxia Wang, Lei Miao, Xiaoyang Wang, Shaohai Wu, Nozomu Toyama, Toru Asaka, Junliang Chen, Eiji Nishibori, Li-Dong Zhao, Chengyan Liu, Zhiwei Huang, Dianhui Wang, Xiuxia Wang, Lei Miao, Xiaoyang Wang, Shaohai Wu, Nozomu Toyama, Toru Asaka, Junliang Chen, Eiji Nishibori, Li-Dong Zhao",Journal of Materials Chemistry A,1.66,Ag0Cl0
1894,Ag3Cl4,,,ThermCond,lattice,"κl,∥",[0.42],Kelvin^(-1.0)  Meter^(-1.0)  Watt^(1.0),[789.0],Kelvin^(1.0),0.42,789.0,,,,,10.1039/c9ta01678c,Dynamic Ag+-intercalation with AgSnSe2 nano-precipitates in Cl-doped polycrystalline SnSe2 toward ultra-high thermoelectric performance,payment,RSC,2019,"Chengyan Liu, Zhiwei Huang, Dianhui Wang, Xiuxia Wang, Lei Miao, Xiaoyang Wang, Shaohai Wu, Nozomu Toyama, Toru Asaka, Junliang Chen, Eiji Nishibori, Li-Dong Zhao, Chengyan Liu, Zhiwei Huang, Dianhui Wang, Xiuxia Wang, Lei Miao, Xiaoyang Wang, Shaohai Wu, Nozomu Toyama, Toru Asaka, Junliang Chen, Eiji Nishibori, Li-Dong Zhao",Journal of Materials Chemistry A,0.42,Ag3Cl4
1894,Ag3Cl4,,,ThermCond,lattice,"κl,∥",[0.42],Kelvin^(-1.0)  Meter^(-1.0)  Watt^(1.0),[789.0],Kelvin^(1.0),0.42,789.0,,,,,10.1039/c9ta01678c,Dynamic Ag+-intercalation with AgSnSe2 nano-precipitates in Cl-doped polycrystalline SnSe2 toward ultra-high thermoelectric performance,payment,RSC,2019,"Chengyan Liu, Zhiwei Huang, Dianhui Wang, Xiuxia Wang, Lei Miao, Xiaoyang Wang, Shaohai Wu, Nozomu Toyama, Toru Asaka, Junliang Chen, Eiji Nishibori, Li-Dong Zhao, Chengyan Liu, Zhiwei Huang, Dianhui Wang, Xiuxia Wang, Lei Miao, Xiaoyang Wang, Shaohai Wu, Nozomu Toyama, Toru Asaka, Junliang Chen, Eiji Nishibori, Li-Dong Zhao",Journal of Materials Chemistry A,0.42,Ag3Cl4
1895,Ag0Cl0,,,ThermCond,lattice,"κl,∥",[0.85],Kelvin^(-1.0)  Meter^(-1.0)  Watt^(1.0),[689.0],Kelvin^(1.0),0.85,689.0,,,,,10.1039/c9ta01678c,Dynamic Ag+-intercalation with AgSnSe2 nano-precipitates in Cl-doped polycrystalline SnSe2 toward ultra-high thermoelectric performance,payment,RSC,2019,"Chengyan Liu, Zhiwei Huang, Dianhui Wang, Xiuxia Wang, Lei Miao, Xiaoyang Wang, Shaohai Wu, Nozomu Toyama, Toru Asaka, Junliang Chen, Eiji Nishibori, Li-Dong Zhao, Chengyan Liu, Zhiwei Huang, Dianhui Wang, Xiuxia Wang, Lei Miao, Xiaoyang Wang, Shaohai Wu, Nozomu Toyama, Toru Asaka, Junliang Chen, Eiji Nishibori, Li-Dong Zhao",Journal of Materials Chemistry A,0.85,Ag0Cl0
1895,Ag0Cl0,,,ThermCond,lattice,"κl,∥",[0.85],Kelvin^(-1.0)  Meter^(-1.0)  Watt^(1.0),[689.0],Kelvin^(1.0),0.85,689.0,,,,,10.1039/c9ta01678c,Dynamic Ag+-intercalation with AgSnSe2 nano-precipitates in Cl-doped polycrystalline SnSe2 toward ultra-high thermoelectric performance,payment,RSC,2019,"Chengyan Liu, Zhiwei Huang, Dianhui Wang, Xiuxia Wang, Lei Miao, Xiaoyang Wang, Shaohai Wu, Nozomu Toyama, Toru Asaka, Junliang Chen, Eiji Nishibori, Li-Dong Zhao, Chengyan Liu, Zhiwei Huang, Dianhui Wang, Xiuxia Wang, Lei Miao, Xiaoyang Wang, Shaohai Wu, Nozomu Toyama, Toru Asaka, Junliang Chen, Eiji Nishibori, Li-Dong Zhao",Journal of Materials Chemistry A,0.85,Ag0Cl0
1896,Ag3Cl4,,,ThermCond,total,minimum κ,[0.57],Kelvin^(-1.0)  Meter^(-1.0)  Watt^(1.0),[789.0],Kelvin^(1.0),0.5700000000000001,789.0,,,,,10.1039/c9ta01678c,Dynamic Ag+-intercalation with AgSnSe2 nano-precipitates in Cl-doped polycrystalline SnSe2 toward ultra-high thermoelectric performance,payment,RSC,2019,"Chengyan Liu, Zhiwei Huang, Dianhui Wang, Xiuxia Wang, Lei Miao, Xiaoyang Wang, Shaohai Wu, Nozomu Toyama, Toru Asaka, Junliang Chen, Eiji Nishibori, Li-Dong Zhao, Chengyan Liu, Zhiwei Huang, Dianhui Wang, Xiuxia Wang, Lei Miao, Xiaoyang Wang, Shaohai Wu, Nozomu Toyama, Toru Asaka, Junliang Chen, Eiji Nishibori, Li-Dong Zhao",Journal of Materials Chemistry A,0.57,Ag3Cl4
1896,Ag3Cl4,,,ThermCond,total,minimum κ,[0.57],Kelvin^(-1.0)  Meter^(-1.0)  Watt^(1.0),[789.0],Kelvin^(1.0),0.5700000000000001,789.0,,,,,10.1039/c9ta01678c,Dynamic Ag+-intercalation with AgSnSe2 nano-precipitates in Cl-doped polycrystalline SnSe2 toward ultra-high thermoelectric performance,payment,RSC,2019,"Chengyan Liu, Zhiwei Huang, Dianhui Wang, Xiuxia Wang, Lei Miao, Xiaoyang Wang, Shaohai Wu, Nozomu Toyama, Toru Asaka, Junliang Chen, Eiji Nishibori, Li-Dong Zhao, Chengyan Liu, Zhiwei Huang, Dianhui Wang, Xiuxia Wang, Lei Miao, Xiaoyang Wang, Shaohai Wu, Nozomu Toyama, Toru Asaka, Junliang Chen, Eiji Nishibori, Li-Dong Zhao",Journal of Materials Chemistry A,0.57,Ag3Cl4
1917,Fe2VAl,,,ThermCond,total,thermal conductivities,[4.4],Kelvin^(-1.0)  Meter^(-1.0)  Watt^(1.0),[873.0],Kelvin^(1.0),4.4,873.0,,,,,10.1016/j.actamat.2020.09.067,Significant off-stoichiometry effect leading to the N-type conduction and ferromagnetic properties in titanium doped Fe2VAl thin films ,payment,Elsevier,2020,GAO,Acta Materialia,4.4,Fe2VAl
1918,Ag2Te,,,ThermCond,total,thermal conductivity,[0.2],Kelvin^(-1.0)  Meter^(-1.0)  Watt^(1.0),[300.0],Kelvin^(1.0),0.2,300.0,,,,,10.1016/j.actamat.2012.09.037,"Phase separation and thermoelectric properties of Ag2Te-doped PbTe0.9S0.1
",payment,Elsevier,2012,ZHANG,Acta Materialia,0.2,Ag2Te
1919,Ag2Te,,,ThermCond,total,thermal conductivity,[0.01],Kelvin^(-1.0)  Meter^(-1.0)  Watt^(1.0),[300.0],Kelvin^(1.0),0.01,300.0,,,,,10.1016/j.actamat.2012.09.037,"Phase separation and thermoelectric properties of Ag2Te-doped PbTe0.9S0.1
",payment,Elsevier,2012,ZHANG,Acta Materialia,0.01,Ag2Te
1926,TlInTe2,,,ThermCond,lattice,lattice thermal conductivity,[0.37],Kelvin^(-1.0)  Meter^(-1.0)  Watt^(1.0),[295],Kelvin^(1.0),0.37,295.0,,,,,10.1039/c8tc03492c,Low lattice thermal conductivity and promising thermoelectric figure of merit of Zintl type TlInTe2,payment,RSC,2018,"Guangqian Ding, Junjie He, Zhenxiang Cheng, Xiaotian Wang, Shuo Li, Guangqian Ding, Junjie He, Zhenxiang Cheng, Xiaotian Wang, Shuo Li",Journal of Materials Chemistry C,0.37,TlInTe2
1927,TlInTe2,,,ThermCond,total,κ,[0.5],Kelvin^(-1.0)  Meter^(-1.0)  Watt^(1.0),[295],Kelvin^(1.0),0.5,295.0,,,,,10.1039/c8tc03492c,Low lattice thermal conductivity and promising thermoelectric figure of merit of Zintl type TlInTe2,payment,RSC,2018,"Guangqian Ding, Junjie He, Zhenxiang Cheng, Xiaotian Wang, Shuo Li, Guangqian Ding, Junjie He, Zhenxiang Cheng, Xiaotian Wang, Shuo Li",Journal of Materials Chemistry C,0.5,TlInTe2
1928,Bi2Te3,,,ThermCond,total,κ,[1.4],Kelvin^(-1.0)  Meter^(-1.0)  Watt^(1.0),[295],Kelvin^(1.0),1.4,295.0,,,,,10.1039/c8tc03492c,Low lattice thermal conductivity and promising thermoelectric figure of merit of Zintl type TlInTe2,payment,RSC,2018,"Guangqian Ding, Junjie He, Zhenxiang Cheng, Xiaotian Wang, Shuo Li, Guangqian Ding, Junjie He, Zhenxiang Cheng, Xiaotian Wang, Shuo Li",Journal of Materials Chemistry C,1.4,Bi2Te3
1928,Bi2Te3,,,ThermCond,total,κ,[1.4],Kelvin^(-1.0)  Meter^(-1.0)  Watt^(1.0),[295],Kelvin^(1.0),1.4,295.0,,,,,10.1039/c8tc03492c,Low lattice thermal conductivity and promising thermoelectric figure of merit of Zintl type TlInTe2,payment,RSC,2018,"Guangqian Ding, Junjie He, Zhenxiang Cheng, Xiaotian Wang, Shuo Li, Guangqian Ding, Junjie He, Zhenxiang Cheng, Xiaotian Wang, Shuo Li",Journal of Materials Chemistry C,1.4,Bi2Te3
1929,TlInTe2,,,ThermCond,lattice,κl,[0.46],Kelvin^(-1.0)  Meter^(-1.0)  Watt^(1.0),[300.0],Kelvin^(1.0),0.46,300.0,,,,,10.1039/c8tc03492c,Low lattice thermal conductivity and promising thermoelectric figure of merit of Zintl type TlInTe2,payment,RSC,2018,"Guangqian Ding, Junjie He, Zhenxiang Cheng, Xiaotian Wang, Shuo Li, Guangqian Ding, Junjie He, Zhenxiang Cheng, Xiaotian Wang, Shuo Li",Journal of Materials Chemistry C,0.46,TlInTe2
1931,TlGaTe2,,,ThermCond,total,thermal conductivity,[0.7],Kelvin^(-1.0)  Meter^(-1.0)  Watt^(1.0),[300.0],Kelvin^(1.0),0.7000000000000001,300.0,,,,,10.1039/c8tc03492c,Low lattice thermal conductivity and promising thermoelectric figure of merit of Zintl type TlInTe2,payment,RSC,2018,"Guangqian Ding, Junjie He, Zhenxiang Cheng, Xiaotian Wang, Shuo Li, Guangqian Ding, Junjie He, Zhenxiang Cheng, Xiaotian Wang, Shuo Li",Journal of Materials Chemistry C,0.7,TlGaTe2
1946,Cu4Sn7S16,,,ThermCond,total,thermal conductivity,[1.1],Kelvin^(-1.0)  Meter^(-1.0)  Watt^(1.0),[295],Kelvin^(1.0),1.1,295.0,,,,,10.1039/c7tc00420f,The role of excess Sn in Cu4Sn7S16 for modification of the band structure and a reduction in lattice thermal conductivity,payment,RSC,2017,"Tongtong He, Naiming Lin, Zhengliang Du, Yimin Chao, Jiaolin Cui, Tongtong He, Naiming Lin, Zhengliang Du, Yimin Chao, Jiaolin Cui",Journal of Materials Chemistry C,1.1,Cu4Sn7S16
1946,Cu4Sn7S16,,,ThermCond,total,thermal conductivity,[1.1],Kelvin^(-1.0)  Meter^(-1.0)  Watt^(1.0),[295],Kelvin^(1.0),1.1,295.0,,,,,10.1039/c7tc00420f,The role of excess Sn in Cu4Sn7S16 for modification of the band structure and a reduction in lattice thermal conductivity,payment,RSC,2017,"Tongtong He, Naiming Lin, Zhengliang Du, Yimin Chao, Jiaolin Cui, Tongtong He, Naiming Lin, Zhengliang Du, Yimin Chao, Jiaolin Cui",Journal of Materials Chemistry C,1.1,Cu4Sn7S16
1946,Cu4Sn7S16,,,ThermCond,total,thermal conductivity,[1.1],Kelvin^(-1.0)  Meter^(-1.0)  Watt^(1.0),[295],Kelvin^(1.0),1.1,295.0,,,,,10.1039/c7tc00420f,The role of excess Sn in Cu4Sn7S16 for modification of the band structure and a reduction in lattice thermal conductivity,payment,RSC,2017,"Tongtong He, Naiming Lin, Zhengliang Du, Yimin Chao, Jiaolin Cui, Tongtong He, Naiming Lin, Zhengliang Du, Yimin Chao, Jiaolin Cui",Journal of Materials Chemistry C,1.1,Cu4Sn7S16
1949,MoS2,,,ThermCond,total,highest thermal conductivity,[103.0],Kelvin^(-1.0)  Meter^(-1.0)  Watt^(1.0),[295],Kelvin^(1.0),103.0,295.0,,,,,10.1039/c5ra19747c,"Thermal conductivity of monolayer MoS2, MoSe2, and WS2: interplay of mass effect, interatomic bonding and anharmonicity",payment,RSC,2016,"Bo Peng, Hao Zhang, Hezhu Shao, Yuchen Xu, Xiangchao Zhang, Heyuan Zhu, Bo Peng, Hao Zhang, Hezhu Shao, Yuchen Xu, Xiangchao Zhang, Heyuan Zhu",RSC Advances,103.0,MoS2
1968,Cu2SnSe3,,,ThermCond,total,thermal conductivity,[2.0],Kelvin^(-1.0)  Meter^(-1.0)  Watt^(1.0),[300.0],Kelvin^(1.0),2.0,300.0,,,,,10.1007/s12648-020-01849-6,Low thermal conductivity and enhanced Seebeck coefficient in Antimony and Selenium co-doped PbTe Nanopowders,payment,Springer,2020,"Kungumadevi L., Senthil T. S., Sathyamoorthy R., Bhatia S. N.",Indian Journal of Physics,2.0,Cu2SnSe3
1968,Cu2SnSe3,,,ThermCond,total,thermal conductivity,[2.0],Kelvin^(-1.0)  Meter^(-1.0)  Watt^(1.0),[300.0],Kelvin^(1.0),2.0,300.0,,,,,10.1007/s12648-020-01849-6,Low thermal conductivity and enhanced Seebeck coefficient in Antimony and Selenium co-doped PbTe Nanopowders,payment,Springer,2020,"Kungumadevi L., Senthil T. S., Sathyamoorthy R., Bhatia S. N.",Indian Journal of Physics,2.0,Cu2SnSe3
1970,Ag2Te,,,ThermCond,total,thermal conductivity,[0.93],Kelvin^(-1.0)  Meter^(-1.0)  Watt^(1.0),[295],Kelvin^(1.0),0.93,295.0,,,,,10.1016/j.jallcom.2004.10.002,Thermoelectric properties of α- and β-Ag2Te ,payment,Elsevier,2005,FUJIKANE,Journal of Alloys and Compounds,0.93,Ag2Te
1973,Bi2Te3,,,ThermCond,total,thermal conductivity,"[1.0, 1.5]",Kelvin^(-1.0)  Meter^(-1.0)  Watt^(1.0),[295],Kelvin^(1.0),1.25,295.0,,,,,10.1016/j.jallcom.2010.03.049,"Effects of mesoporous silica addition on thermoelectric properties of Nb-doped SrTiO3
",payment,Elsevier,2010,WANG,Journal of Alloys and Compounds,1.25,Bi2Te3
1973,Bi2Te3,,,ThermCond,total,thermal conductivity,"[1.0, 1.5]",Kelvin^(-1.0)  Meter^(-1.0)  Watt^(1.0),[295],Kelvin^(1.0),1.25,295.0,,,,,10.1016/j.jallcom.2010.03.049,"Effects of mesoporous silica addition on thermoelectric properties of Nb-doped SrTiO3
",payment,Elsevier,2010,WANG,Journal of Alloys and Compounds,1.25,Bi2Te3
1982,Bi4Ti3O12,,,ThermCond,total,thermal conductivity,[1.0],Kelvin^(-1.0)  Meter^(-1.0)  Watt^(1.0),[295],Kelvin^(1.0),1.0,295.0,,,,,10.1016/j.jeurceramsoc.2012.06.007,Ferroelectric-thermoelectricity and Mott transition of ferroelectric oxides with high electronic conductivity ,payment,Elsevier,2012,LEE,Journal of the European Ceramic Society,1.0,Bi4Ti3O12
1982,Bi4Ti3O12,,,ThermCond,total,thermal conductivity,[1.0],Kelvin^(-1.0)  Meter^(-1.0)  Watt^(1.0),[295],Kelvin^(1.0),1.0,295.0,,,,,10.1016/j.jeurceramsoc.2012.06.007,Ferroelectric-thermoelectricity and Mott transition of ferroelectric oxides with high electronic conductivity ,payment,Elsevier,2012,LEE,Journal of the European Ceramic Society,1.0,Bi4Ti3O12
1982,Bi4Ti3O12,,,ThermCond,total,thermal conductivity,[1.0],Kelvin^(-1.0)  Meter^(-1.0)  Watt^(1.0),[295],Kelvin^(1.0),1.0,295.0,,,,,10.1016/j.jeurceramsoc.2012.06.007,Ferroelectric-thermoelectricity and Mott transition of ferroelectric oxides with high electronic conductivity ,payment,Elsevier,2012,LEE,Journal of the European Ceramic Society,1.0,Bi4Ti3O12
1986,Cu3SbSe4,,,ThermCond,total,κtot,[1.34],Kelvin^(-1.0)  Meter^(-1.0)  Watt^(1.0),[300.0],Kelvin^(1.0),1.34,300.0,,,,,10.1016/j.nanoen.2018.04.035,"Self-assembled 3D flower-like hierarchical Ti-doped Cu3SbSe4 microspheres with ultralow thermal conductivity and high zT
",payment,Elsevier,2018,ZHOU,Nano Energy,1.34,Cu3SbSe4
1986,Cu3SbSe4,,,ThermCond,total,κtot,[1.34],Kelvin^(-1.0)  Meter^(-1.0)  Watt^(1.0),[300.0],Kelvin^(1.0),1.34,300.0,,,,,10.1016/j.nanoen.2018.04.035,"Self-assembled 3D flower-like hierarchical Ti-doped Cu3SbSe4 microspheres with ultralow thermal conductivity and high zT
",payment,Elsevier,2018,ZHOU,Nano Energy,1.34,Cu3SbSe4
1988,CaCl2,,,ThermCond,total,thermal conductivity,[4.76],Kelvin^(-1.0)  Meter^(-1.0)  Watt^(1.0),"[283.0, 299.0]",Kelvin^(1.0),4.76,291.0,,,forward direction,,10.1016/j.ijheatmasstransfer.2019.118915,Numerical and experimental study of the thermal rectification of a solid-liquid phase change thermal diode ,payment,Elsevier,2020,MENG,International Journal of Heat and Mass Transfer,4.76,CaCl2
1989,CaCl2,,,ThermCond,total,thermal conductivity,[0.35],Kelvin^(-1.0)  Meter^(-1.0)  Watt^(1.0),"[283.0, 299.0]",Kelvin^(1.0),0.35,291.0,,,,,10.1016/j.ijheatmasstransfer.2019.118915,Numerical and experimental study of the thermal rectification of a solid-liquid phase change thermal diode ,payment,Elsevier,2020,MENG,International Journal of Heat and Mass Transfer,0.35,CaCl2
1999,SnS2,,,ThermCond,total,thermal conductivity,[3.45],Kelvin^(-1.0)  Meter^(-1.0)  Watt^(1.0),[295],Kelvin^(1.0),3.45,295.0,,,,,10.1007/s10854-020-03105-3,Synthesis process and thermoelectric properties of the layered crystal structure SnS2,payment,Springer,2020,"Chang Yi, Ruan Min, Li Fu, Zheng Zhuanghao, Chen Yuexing, Ge Zhenhua, Fan Ping",Journal of Materials Science: Materials in Electronics,3.45,SnS2
2013,BaTiS3,,,ThermCond,total,thermal conductivity,[0.39],Kelvin^(-1.0)  Meter^(-1.0)  Watt^(1.0),[295],Kelvin^(1.0),0.39,295.0,,,,,10.1038/s41467-020-19872-w,High frequency atomic tunneling yields ultralow and glass-like thermal conductivity in chalcogenide single crystals,payment,Springer,2020,"Sun Bo, Niu Shanyuan, Hermann Raphael P., Moon Jaeyun, Shulumba Nina, Page Katharine, Zhao Boyang, Thind Arashdeep S., Mahalingam Krishnamurthy, Milam-Guerrero JoAnna, Haiges Ralf, Mecklenburg Matthew, Melot Brent C., Jho Young-Dahl, Howe Brandon M., Mishra Rohan, Alatas Ahmet, Winn Barry, Manley Michael E., Ravichandran Jayakanth, Minnich Austin J.",Nature Communications,0.39,BaTiS3
2014,Cu2Se,,,ThermCond,lattice,κL,[0.58],Kelvin^(-1.0)  Meter^(-1.0)  Watt^(1.0),[500.0],Kelvin^(1.0),0.58,500.0,,,,,10.1016/j.ceramint.2017.05.161,"Thermoelectric properties of copper-deficient Cu2-x
Se (0.05 ≤ x ≤ 0.25) binary compounds ",payment,Elsevier,2017,YU,Ceramics International,0.58,Cu2Se
2017,Mg3Sb2,,,ThermCond,total,thermal conductivity,[4.2],Kelvin^(-1.0)  Meter^(-1.0)  Watt^(1.0),[500.0],Kelvin^(1.0),4.2,500.0,,,,,10.1016/j.jssc.2006.01.034,"Thermoelectric properties and microstructure of Mg3Sb2
",payment,Elsevier,2006,CONDRON,Journal of Solid State Chemistry,4.2,Mg3Sb2
2017,Mg3Sb2,,,ThermCond,total,thermal conductivity,[4.2],Kelvin^(-1.0)  Meter^(-1.0)  Watt^(1.0),[500.0],Kelvin^(1.0),4.2,500.0,,,,,10.1016/j.jssc.2006.01.034,"Thermoelectric properties and microstructure of Mg3Sb2
",payment,Elsevier,2006,CONDRON,Journal of Solid State Chemistry,4.2,Mg3Sb2
2022,CeAl3,,,ThermCond,total,κ,[13.0],Kelvin^(-1.0)  Meter^(-1.0)  Watt^(1.0),[30.0],Kelvin^(1.0),13.0,30.0,,,,,10.1016/j.ssc.2005.09.015,Magnetic phase transitions in intermetallic CeCuGe compound ,payment,Elsevier,2005,ONER,Solid State Communications,13.0,CeAl3
2023,Ba8Cu6Ge24Si16,,,ThermCond,total,thermal conductivity,[0.91],Kelvin^(-1.0)  Meter^(-1.0)  Watt^(1.0),[573.0],Kelvin^(1.0),0.91,573.0,,,,,10.1016/j.jallcom.2016.04.210,"Rapid synthesis and enhanced thermoelectric properties of Ba8Cu6Ge8xSi40−8x (x = 0, 1, 2, 3) alloys prepared using high-temperature, high-pressure method ",payment,Elsevier,2016,SUN,Journal of Alloys and Compounds,0.91,Ba8Cu6Ge24Si16
2023,Ba8Cu6Ge24Si16,,,ThermCond,total,thermal conductivity,[0.91],Kelvin^(-1.0)  Meter^(-1.0)  Watt^(1.0),[573.0],Kelvin^(1.0),0.91,573.0,,,,,10.1016/j.jallcom.2016.04.210,"Rapid synthesis and enhanced thermoelectric properties of Ba8Cu6Ge8xSi40−8x (x = 0, 1, 2, 3) alloys prepared using high-temperature, high-pressure method ",payment,Elsevier,2016,SUN,Journal of Alloys and Compounds,0.91,Ba8Cu6Ge24Si16
2023,Ba8Cu6Ge24Si16,,,ThermCond,total,thermal conductivity,[0.91],Kelvin^(-1.0)  Meter^(-1.0)  Watt^(1.0),[573.0],Kelvin^(1.0),0.91,573.0,,,,,10.1016/j.jallcom.2016.04.210,"Rapid synthesis and enhanced thermoelectric properties of Ba8Cu6Ge8xSi40−8x (x = 0, 1, 2, 3) alloys prepared using high-temperature, high-pressure method ",payment,Elsevier,2016,SUN,Journal of Alloys and Compounds,0.91,Ba8Cu6Ge24Si16
2023,Ba8Cu6Ge24Si16,,,ThermCond,total,thermal conductivity,[0.91],Kelvin^(-1.0)  Meter^(-1.0)  Watt^(1.0),[573.0],Kelvin^(1.0),0.91,573.0,,,,,10.1016/j.jallcom.2016.04.210,"Rapid synthesis and enhanced thermoelectric properties of Ba8Cu6Ge8xSi40−8x (x = 0, 1, 2, 3) alloys prepared using high-temperature, high-pressure method ",payment,Elsevier,2016,SUN,Journal of Alloys and Compounds,0.91,Ba8Cu6Ge24Si16
2024,ZnIn2Te4,,,ThermCond,lattice,κlat,[2.1],Kelvin^(-1.0)  Meter^(-1.0)  Watt^(1.0),[295],Kelvin^(1.0),2.1,295.0,,,,,10.1016/j.jallcom.2011.04.086,Synthesis and thermal conductivities of ZnIn2Te4 and CdIn2Te4 with defect-chalcopyrite structure ,payment,Elsevier,2011,SURIWONG,Journal of Alloys and Compounds,2.1,ZnIn2Te4
2024,ZnIn2Te4,,,ThermCond,lattice,κlat,[2.1],Kelvin^(-1.0)  Meter^(-1.0)  Watt^(1.0),[295],Kelvin^(1.0),2.1,295.0,,,,,10.1016/j.jallcom.2011.04.086,Synthesis and thermal conductivities of ZnIn2Te4 and CdIn2Te4 with defect-chalcopyrite structure ,payment,Elsevier,2011,SURIWONG,Journal of Alloys and Compounds,2.1,ZnIn2Te4
2026,CoSb3,,,ThermCond,lattice,lattice thermal conductivity,[10.0],Kelvin^(-1.0)  Meter^(-1.0)  Watt^(1.0),[295],Kelvin^(1.0),10.0,295.0,,,,,10.1016/j.jallcom.2004.08.105,"Effects of filling atoms Ba, Ce, Y and substituting atoms Fe, Ni on lattice thermal conductivity of R
y
M
x
Co4−
x
Sb12
",payment,Elsevier,2005,TANG,Journal of Alloys and Compounds,10.0,CoSb3
2030,Ag2Se,,,ThermCond,total,thermal conductivity,[0.449],Kelvin^(-1.0)  Meter^(-1.0)  Watt^(1.0),[300.0],Kelvin^(1.0),0.449,300.0,,,,,10.1016/j.mtphys.2020.100223,Ultrahigh performance PEDOT/Ag2Se/CuAgSe composite film for wearable thermoelectric power generators ,payment,Elsevier,2020,LU,Materials Today Physics,0.449,Ag2Se
2035,Sn2Bi,,,ThermCond,lattice,lattice thermal conductivity,[0.19],Kelvin^(-1.0)  Meter^(-1.0)  Watt^(1.0),[300.0],Kelvin^(1.0),0.19,300.0,,,,,10.1016/j.nanoen.2019.104283,The ultralow thermal conductivity and ultrahigh thermoelectric performance of fluorinated Sn2Bi sheet in room temperature ,payment,Elsevier,2020,LI,Nano Energy,0.19,Sn2Bi
2036,LaOBiPbS3,,,ThermCond,lattice,κl,[0.19],Kelvin^(-1.0)  Meter^(-1.0)  Watt^(1.0),[295],Kelvin^(1.0),0.19,295.0,,,,,10.1016/j.nanoen.2019.104283,The ultralow thermal conductivity and ultrahigh thermoelectric performance of fluorinated Sn2Bi sheet in room temperature ,payment,Elsevier,2020,LI,Nano Energy,0.19,LaOBiPbS3
2037,Mg2Si,,,ThermCond,total,thermal conductivity,[10.0],Kelvin^(-1.0)  Meter^(-1.0)  Watt^(1.0),[295],Kelvin^(1.0),10.0,295.0,,,,,10.1016/j.jallcom.2015.04.190,"Local structure and thermoelectric properties of Mg2Si0.977−
x
Ge
x
Bi0.023 (0.1⩽
x
⩽0.4) ",payment,Elsevier,2015,FARAHI,Journal of Alloys and Compounds,10.0,Mg2Si
2054,SiO2,,,ThermCond,total,thermal conductivity,[10.0],Kelvin^(-1.0)  Meter^(-1.0)  Watt^(1.0),[298.0],Kelvin^(1.0),10.0,298.0,,,,,10.1016/j.snb.2017.03.113,Heat transfer control of micro-thermoelectric gas sensor for breath gas monitoring ,payment,Elsevier,2017,GOTO,Sensors and Actuators B: Chemical,10.0,SiO2
2055,Ag2Se,,,ThermCond,total,thermal conductivity,[1.0],Kelvin^(-1.0)  Meter^(-1.0)  Watt^(1.0),[295],Kelvin^(1.0),1.0,295.0,,,,,10.1039/d0ta02614j,Structural stability enables high thermoelectric performance in room temperature Ag2Se,payment,RSC,2020,"Priyanka Jood, Raju Chetty, Michihiro Ohta, Priyanka Jood, Raju Chetty, Michihiro Ohta",Journal of Materials Chemistry A,1.0,Ag2Se
2056,Ag2Se,,,ThermCond,lattice,κlat,[0.5],Kelvin^(-1.0)  Meter^(-1.0)  Watt^(1.0),[300.0],Kelvin^(1.0),0.5,300.0,,,,,10.1039/d0ta02614j,Structural stability enables high thermoelectric performance in room temperature Ag2Se,payment,RSC,2020,"Priyanka Jood, Raju Chetty, Michihiro Ohta, Priyanka Jood, Raju Chetty, Michihiro Ohta",Journal of Materials Chemistry A,0.5,Ag2Se
2057,Ag2SeChy,,,ThermCond,lattice,lattice thermal conductivity,"[0.2, 0.1]",Kelvin^(-1.0)  Meter^(-1.0)  Watt^(1.0),"[300.0, 375.0]",Kelvin^(1.0),0.15,337.5,,,,,10.1039/d0ta02614j,Structural stability enables high thermoelectric performance in room temperature Ag2Se,payment,RSC,2020,"Priyanka Jood, Raju Chetty, Michihiro Ohta, Priyanka Jood, Raju Chetty, Michihiro Ohta",Journal of Materials Chemistry A,0.15000000000000002,Ag2SeChy
2059,TiS2,,,ThermCond,lattice,κL,[1.8],Kelvin^(-1.0)  Meter^(-1.0)  Watt^(1.0),[700.0],Kelvin^(1.0),1.8,700.0,,,,,10.1039/c5cp01795e,"On the effects of substitution, intercalation, non-stoichiometry and block layer concept in TiS2 based thermoelectrics",payment,RSC,2015,"E. Guilmeau, A. Maignan, C. Wan, K. Koumoto, E. Guilmeau, A. Maignan, C. Wan, K. Koumoto",Physical Chemistry Chemical Physics,1.8,TiS2
2067,Cu2SnSe3,,,ThermCond,lattice,lattice thermal conductivity,[0.81],Kelvin^(-1.0)  Meter^(-1.0)  Watt^(1.0),[773.0],Kelvin^(1.0),0.81,773.0,,,,,10.1016/j.jallcom.2018.07.318,"Enhanced thermoelectric performance in Cu2GeSe3 via (Ag,Ga)-co-doping on cation sites ",payment,Elsevier,2018,WANG,Journal of Alloys and Compounds,0.81,Cu2SnSe3
2067,Cu2SnSe3,,,ThermCond,lattice,lattice thermal conductivity,[0.81],Kelvin^(-1.0)  Meter^(-1.0)  Watt^(1.0),[773.0],Kelvin^(1.0),0.81,773.0,,,,,10.1016/j.jallcom.2018.07.318,"Enhanced thermoelectric performance in Cu2GeSe3 via (Ag,Ga)-co-doping on cation sites ",payment,Elsevier,2018,WANG,Journal of Alloys and Compounds,0.81,Cu2SnSe3
2072,CuInTe2,,,ThermCond,total,κ,[7.0],Kelvin^(-1.0)  Meter^(-1.0)  Watt^(1.0),[295],Kelvin^(1.0),7.0,295.0,,,,,10.1016/j.jallcom.2019.153610,"A combined experiment and first-principles study on lattice dynamics of thermoelectric CuInTe2
",payment,Elsevier,2020,YU,Journal of Alloys and Compounds,7.0,CuInTe2
2073,AgInTe2,,,ThermCond,total,κ,[2.0],Kelvin^(-1.0)  Meter^(-1.0)  Watt^(1.0),[295],Kelvin^(1.0),2.0,295.0,,,,,10.1016/j.jallcom.2019.153610,"A combined experiment and first-principles study on lattice dynamics of thermoelectric CuInTe2
",payment,Elsevier,2020,YU,Journal of Alloys and Compounds,2.0,AgInTe2
2083,PtSe2,,,ThermCond,lattice,lattice thermal conductivity,[16.97],Kelvin^(-1.0)  Meter^(-1.0)  Watt^(1.0),[295],Kelvin^(1.0),16.97,295.0,,,,,10.1039/c6tc03074b,Biaxial strain tuned thermoelectric properties in monolayer PtSe2,payment,RSC,2016,"San-Dong Guo, San-Dong Guo",Journal of Materials Chemistry C,16.97,PtSe2
2085,Bi2Te3,,,ThermCond,lattice,lattice thermal conductivity,[1.2],Kelvin^(-1.0)  Meter^(-1.0)  Watt^(1.0),[400.0],Kelvin^(1.0),1.2,400.0,,,,,10.1039/c5ra12536g,"Organic–inorganic hybrid perovskites ABI3 (A = CH3NH3, NH2CHNH2; B = Sn, Pb) as potential thermoelectric materials: a density functional evaluation",payment,RSC,2015,"Changhoon Lee, Jisook Hong, Alessandro Stroppa, Myung-Hwan Whangbo, Ji Hoon Shim, Changhoon Lee, Jisook Hong, Alessandro Stroppa, Myung-Hwan Whangbo, Ji Hoon Shim",RSC Advances,1.2,Bi2Te3
2085,Bi2Te3,,,ThermCond,lattice,lattice thermal conductivity,[1.2],Kelvin^(-1.0)  Meter^(-1.0)  Watt^(1.0),[400.0],Kelvin^(1.0),1.2,400.0,,,,,10.1039/c5ra12536g,"Organic–inorganic hybrid perovskites ABI3 (A = CH3NH3, NH2CHNH2; B = Sn, Pb) as potential thermoelectric materials: a density functional evaluation",payment,RSC,2015,"Changhoon Lee, Jisook Hong, Alessandro Stroppa, Myung-Hwan Whangbo, Ji Hoon Shim, Changhoon Lee, Jisook Hong, Alessandro Stroppa, Myung-Hwan Whangbo, Ji Hoon Shim",RSC Advances,1.2,Bi2Te3
2086,CuFeO2,,,ThermCond,total,κ,"[5.8, 3.5]",Kelvin^(-1.0)  Meter^(-1.0)  Watt^(1.0),"[300.0, 960.0]",Kelvin^(1.0),4.65,630.0,,,,,10.1016/j.jallcom.2011.01.113,"Thermoelectric properties of Cu1−x
Pt
x
FeO2 (0.0≤
x
≤0.05) delafossite-type transition oxide ",payment,Elsevier,2011,RUTTANAPUN,Journal of Alloys and Compounds,4.65,CuFeO2
2087,CuFeO2,,,ThermCond,total,κ,[3.5],Kelvin^(-1.0)  Meter^(-1.0)  Watt^(1.0),[960.0],Kelvin^(1.0),3.5,960.0,,high temperature,,,10.1016/j.jallcom.2011.01.113,"Thermoelectric properties of Cu1−x
Pt
x
FeO2 (0.0≤
x
≤0.05) delafossite-type transition oxide ",payment,Elsevier,2011,RUTTANAPUN,Journal of Alloys and Compounds,3.5,CuFeO2
2088,CuFeO2,,,ThermCond,total,minimum thermal conductivity,[3.5],Kelvin^(-1.0)  Meter^(-1.0)  Watt^(1.0),[960.0],Kelvin^(1.0),3.5,960.0,,,,,10.1016/j.jallcom.2011.01.113,"Thermoelectric properties of Cu1−x
Pt
x
FeO2 (0.0≤
x
≤0.05) delafossite-type transition oxide ",payment,Elsevier,2011,RUTTANAPUN,Journal of Alloys and Compounds,3.5,CuFeO2
2095,Ti10Ru19B8,,,ThermCond,total,κtotal,[8.0],Kelvin^(-1.0)  Meter^(-1.0)  Watt^(1.0),[295],Kelvin^(1.0),8.0,295.0,,,,,10.1016/j.solidstatesciences.2015.02.008,"Thermoelectric properties of (α-, δ-, ζ-) Ti–Ru–B approximants for the decagonal quasicrystal ",payment,Elsevier,2015,TAKAGIWA,Solid State Sciences,8.0,Ti10Ru19B8
2095,Ti10Ru19B8,,,ThermCond,total,κtotal,[8.0],Kelvin^(-1.0)  Meter^(-1.0)  Watt^(1.0),[295],Kelvin^(1.0),8.0,295.0,,,,,10.1016/j.solidstatesciences.2015.02.008,"Thermoelectric properties of (α-, δ-, ζ-) Ti–Ru–B approximants for the decagonal quasicrystal ",payment,Elsevier,2015,TAKAGIWA,Solid State Sciences,8.0,Ti10Ru19B8
2095,Ti10Ru19B8,,,ThermCond,total,κtotal,[8.0],Kelvin^(-1.0)  Meter^(-1.0)  Watt^(1.0),[295],Kelvin^(1.0),8.0,295.0,,,,,10.1016/j.solidstatesciences.2015.02.008,"Thermoelectric properties of (α-, δ-, ζ-) Ti–Ru–B approximants for the decagonal quasicrystal ",payment,Elsevier,2015,TAKAGIWA,Solid State Sciences,8.0,Ti10Ru19B8
2096,Ce2Ni3Si5,,,ThermCond,total,thermal conductivity,"[5.0, 6.0]",Kelvin^(-1.0)  Meter^(-1.0)  Watt^(1.0),[150.0],Kelvin^(1.0),5.5,150.0,,,,,10.1016/S0925-8388(99)00483-1,"Thermoelectric properties of the intermediate valent cerium intermetallic Ce2Ni3Si5 doped with Pd, Co, and Cu ",payment,Elsevier,1999,PROCTOR,Journal of Alloys and Compounds,5.5,Ce2Ni3Si5
2096,Ce2Ni3Si5,,,ThermCond,total,thermal conductivity,"[5.0, 6.0]",Kelvin^(-1.0)  Meter^(-1.0)  Watt^(1.0),[150.0],Kelvin^(1.0),5.5,150.0,,,,,10.1016/S0925-8388(99)00483-1,"Thermoelectric properties of the intermediate valent cerium intermetallic Ce2Ni3Si5 doped with Pd, Co, and Cu ",payment,Elsevier,1999,PROCTOR,Journal of Alloys and Compounds,5.5,Ce2Ni3Si5
2096,Ce2Ni3Si5,,,ThermCond,total,thermal conductivity,"[5.0, 6.0]",Kelvin^(-1.0)  Meter^(-1.0)  Watt^(1.0),[150.0],Kelvin^(1.0),5.5,150.0,,,,,10.1016/S0925-8388(99)00483-1,"Thermoelectric properties of the intermediate valent cerium intermetallic Ce2Ni3Si5 doped with Pd, Co, and Cu ",payment,Elsevier,1999,PROCTOR,Journal of Alloys and Compounds,5.5,Ce2Ni3Si5
