Repository: richardxie1119/MatRec

File: JMC_Data_kappa.csv (part 9 of 14)
,Name,Label,Editing,Model,Model_Type,Specifier,Value,Units,Temperature_Value,Temperature_Units,Value_Average,Temperature_Average,Pressure,Process,Direction_of_Measurement,Resolution,DOI,Title,Access_Type,Publisher,Publication_Year,Authors,Journal,kL_avg,composition_name
2097,CuInTe2,,,ThermCond,lattice,lattice thermal conductivity,[0.42],Kelvin^(-1.0)  Meter^(-1.0)  Watt^(1.0),[300.0],Kelvin^(1.0),0.42,300.0,,,,,10.1016/j.jallcom.2018.05.035,Enhanced thermoelectric performance of Bi0.4Sb1.6Te3 based composites with CuInTe2 inclusions ,payment,Elsevier,2018,WANG,Journal of Alloys and Compounds,0.42,CuInTe2
2103,Ba8Al18Si28,,,ThermCond,total,thermal conductivity,[3.1],Kelvin^(-1.0)  Meter^(-1.0)  Watt^(1.0),[773.0],Kelvin^(1.0),3.1,773.0,,,,,10.1557/PROC-1102-LL04-30,Thermoelectric High Power Generating Module Made by n-Ba8AlxSi46-x Clathrate,payment,Springer,2008,"Munetoh Shinji, Arita Makoto, Makiyama Hideki, Motooka Teruaki",MRS Online Proceedings Library,3.1,Ba8Al18Si28
2103,Ba8Al18Si28,,,ThermCond,total,thermal conductivity,[3.1],Kelvin^(-1.0)  Meter^(-1.0)  Watt^(1.0),[773.0],Kelvin^(1.0),3.1,773.0,,,,,10.1557/PROC-1102-LL04-30,Thermoelectric High Power Generating Module Made by n-Ba8AlxSi46-x Clathrate,payment,Springer,2008,"Munetoh Shinji, Arita Makoto, Makiyama Hideki, Motooka Teruaki",MRS Online Proceedings Library,3.1,Ba8Al18Si28
2103,Ba8Al18Si28,,,ThermCond,total,thermal conductivity,[3.1],Kelvin^(-1.0)  Meter^(-1.0)  Watt^(1.0),[773.0],Kelvin^(1.0),3.1,773.0,,,,,10.1557/PROC-1102-LL04-30,Thermoelectric High Power Generating Module Made by n-Ba8AlxSi46-x Clathrate,payment,Springer,2008,"Munetoh Shinji, Arita Makoto, Makiyama Hideki, Motooka Teruaki",MRS Online Proceedings Library,3.1,Ba8Al18Si28
2105,BaAg2SnSe4,,,ThermCond,total,thermal conductivity,[0.5],Kelvin^(-1.0)  Meter^(-1.0)  Watt^(1.0),[300.0],Kelvin^(1.0),0.5,300.0,,,,,10.1016/j.mtphys.2019.100098,Ultralow thermal conductivity of BaAg2SnSe4 and the effect of doping by Ga and In ,payment,Elsevier,2019,LI,Materials Today Physics,0.5,BaAg2SnSe4
2105,BaAg2SnSe4,,,ThermCond,total,thermal conductivity,[0.5],Kelvin^(-1.0)  Meter^(-1.0)  Watt^(1.0),[300.0],Kelvin^(1.0),0.5,300.0,,,,,10.1016/j.mtphys.2019.100098,Ultralow thermal conductivity of BaAg2SnSe4 and the effect of doping by Ga and In ,payment,Elsevier,2019,LI,Materials Today Physics,0.5,BaAg2SnSe4
2115,SiO2,,,ThermCond,total,thermal conductivity,[80.0],Kelvin^(-1.0)  Meter^(-1.0)  Watt^(1.0),[295],Kelvin^(1.0),80.0,295.0,,,,,10.1016/j.carbon.2012.09.021,Electronic thermal conductivity and thermopower of armchair graphene nanoribbons ,payment,Elsevier,2013,NISSIMAGOUDAR,Carbon,80.0,SiO2
2117,Mg2Sn,,,ThermCond,lattice,lattice thermal conductivity,[5.3],Kelvin^(-1.0)  Meter^(-1.0)  Watt^(1.0),[295],Kelvin^(1.0),5.3,295.0,,,,,10.1016/j.jssc.2018.12.052,Enhanced thermoelectric properties of Sn-rich quaternary Mg2Si0.25Ge0.05Sn0.7 based solid solutions by band convergence in addition to scattering of point defects ,payment,Elsevier,2019,DU,Journal of Solid State Chemistry,5.3,Mg2Sn
2124,Bi2Te3,,,ThermCond,lattice,lattice thermal conductivity,[1.0],Kelvin^(-1.0)  Meter^(-1.0)  Watt^(1.0),[295],Kelvin^(1.0),1.0,295.0,,,,,10.1016/j.commatsci.2018.10.038,Computational prediction of high thermoelectric performance in p-type CuGaTe2 with a first-principles study ,payment,Elsevier,2019,CHEN,Computational Materials Science,1.0,Bi2Te3
2124,Bi2Te3,,,ThermCond,lattice,lattice thermal conductivity,[1.0],Kelvin^(-1.0)  Meter^(-1.0)  Watt^(1.0),[295],Kelvin^(1.0),1.0,295.0,,,,,10.1016/j.commatsci.2018.10.038,Computational prediction of high thermoelectric performance in p-type CuGaTe2 with a first-principles study ,payment,Elsevier,2019,CHEN,Computational Materials Science,1.0,Bi2Te3
2125,AgGaTe2,,,ThermCond,lattice,lattice thermal conductivity,[1.9],Kelvin^(-1.0)  Meter^(-1.0)  Watt^(1.0),[295],Kelvin^(1.0),1.9,295.0,,,,,10.1016/j.commatsci.2018.10.038,Computational prediction of high thermoelectric performance in p-type CuGaTe2 with a first-principles study ,payment,Elsevier,2019,CHEN,Computational Materials Science,1.9,AgGaTe2
2134,Sb2Te3nanosheet,,,ThermCond,total,κ,"[1.02, 0.76]",Kelvin^(-1.0)  Meter^(-1.0)  Watt^(1.0),"[300.0, 420.0]",Kelvin^(1.0),0.89,360.0,,sintered,,,10.1039/b915107a,Microwave-assisted rapid synthesis of Sb2Te3nanosheets and thermoelectric properties of bulk samples prepared by spark plasma sintering,payment,RSC,2010,"Guo-Hui Dong, Ying-Jie Zhu, Li-Dong Chen, Guo-Hui Dong, Ying-Jie Zhu, Li-Dong Chen",Journal of Materials Chemistry,0.89,Sb2Te3nanosheet
2134,Sb2Te3nanosheet,,,ThermCond,total,κ,"[1.02, 0.76]",Kelvin^(-1.0)  Meter^(-1.0)  Watt^(1.0),"[300.0, 420.0]",Kelvin^(1.0),0.89,360.0,,sintered,,,10.1039/b915107a,Microwave-assisted rapid synthesis of Sb2Te3nanosheets and thermoelectric properties of bulk samples prepared by spark plasma sintering,payment,RSC,2010,"Guo-Hui Dong, Ying-Jie Zhu, Li-Dong Chen, Guo-Hui Dong, Ying-Jie Zhu, Li-Dong Chen",Journal of Materials Chemistry,0.89,Sb2Te3nanosheet
2136,CoSb3,,,ThermCond,lattice,lattice thermal conductivity,[8.15],Kelvin^(-1.0)  Meter^(-1.0)  Watt^(1.0),[295],Kelvin^(1.0),8.15,295.0,,,,,10.1007/s10854-016-4582-6,High pressure synthesis of p-type Fe-substituted CoSb3 skutterudites,payment,Springer,2016,"Liu Yadi, Li Xiaohui, Zhang Qian, Chen Chen, Li Jianghua, Zhang Long, Yu Dongli, Tian Yongjun, Xu Bo",Journal of Materials Science: Materials in Electronics,8.15,CoSb3
2155,Mg3Sb2,,,ThermCond,total,thermal conductivity,[1.4],Kelvin^(-1.0)  Meter^(-1.0)  Watt^(1.0),[300.0],Kelvin^(1.0),1.4,300.0,,,,,10.1016/j.mtphys.2017.06.003,Recent progress and future challenges on thermoelectric Zintl materials ,payment,Elsevier,2017,SHUAI,Materials Today Physics,1.4,Mg3Sb2
2155,Mg3Sb2,,,ThermCond,total,thermal conductivity,[1.4],Kelvin^(-1.0)  Meter^(-1.0)  Watt^(1.0),[300.0],Kelvin^(1.0),1.4,300.0,,,,,10.1016/j.mtphys.2017.06.003,Recent progress and future challenges on thermoelectric Zintl materials ,payment,Elsevier,2017,SHUAI,Materials Today Physics,1.4,Mg3Sb2
2163,CrSi2,,,ThermCond,total,thermal conductivity,[10.0],Kelvin^(-1.0)  Meter^(-1.0)  Watt^(1.0),[295],Kelvin^(1.0),10.0,295.0,,controlling,,,10.1039/c4ra15576a,Revisited phonon assignment and electro-mechanical properties of chromium disilicide,payment,RSC,2015,"P. Hermet, M. Khalil, R. Viennois, M. Beaudhuin, D. Bourgogne, D. Ravot, P. Hermet, M. Khalil, R. Viennois, M. Beaudhuin, D. Bourgogne, D. Ravot",RSC Advances,10.0,CrSi2
2164,CrSi2,,,ThermCond,total,thermal conductivity,[24.0],Kelvin^(-1.0)  Meter^(-1.0)  Watt^(1.0),[295],Kelvin^(1.0),24.0,295.0,,,,,10.1039/c4ra15576a,Revisited phonon assignment and electro-mechanical properties of chromium disilicide,payment,RSC,2015,"P. Hermet, M. Khalil, R. Viennois, M. Beaudhuin, D. Bourgogne, D. Ravot, P. Hermet, M. Khalil, R. Viennois, M. Beaudhuin, D. Bourgogne, D. Ravot",RSC Advances,24.0,CrSi2
2167,Bi2Te3,,,ThermCond,lattice,lattice thermal conductivities,[1.1],Kelvin^(-1.0)  Meter^(-1.0)  Watt^(1.0),[295],Kelvin^(1.0),1.1,295.0,,,,,10.1039/c2ee23549h,Studies on the Bi2Te3–Bi2Se3–Bi2S3 system for mid-temperature thermoelectric energy conversion,payment,RSC,2013,"Weishu Liu, Kevin C. Lukas, Kenneth McEnaney, Sangyeop Lee, Qian Zhang, Cyril P. Opeil, Gang Chen, Zhifeng Ren, Weishu Liu, Kevin C. Lukas, Kenneth McEnaney, Sangyeop Lee, Qian Zhang, Cyril P. Opeil, Gang Chen, Zhifeng Ren",Energy & Environmental Science,1.1,Bi2Te3
2167,Bi2Te3,,,ThermCond,lattice,lattice thermal conductivities,[1.1],Kelvin^(-1.0)  Meter^(-1.0)  Watt^(1.0),[295],Kelvin^(1.0),1.1,295.0,,,,,10.1039/c2ee23549h,Studies on the Bi2Te3–Bi2Se3–Bi2S3 system for mid-temperature thermoelectric energy conversion,payment,RSC,2013,"Weishu Liu, Kevin C. Lukas, Kenneth McEnaney, Sangyeop Lee, Qian Zhang, Cyril P. Opeil, Gang Chen, Zhifeng Ren, Weishu Liu, Kevin C. Lukas, Kenneth McEnaney, Sangyeop Lee, Qian Zhang, Cyril P. Opeil, Gang Chen, Zhifeng Ren",Energy & Environmental Science,1.1,Bi2Te3
2170,SrTiO3,,,ThermCond,lattice,κL,[3.0],Kelvin^(-1.0)  Meter^(-1.0)  Watt^(1.0),[300.0],Kelvin^(1.0),3.0,300.0,,,,,10.1016/j.mser.2009.10.001,Nanostructured thermoelectrics ,payment,Elsevier,2010,PICHANUSAKORN,Materials Science and Engineering: R: Reports,3.0,SrTiO3
2186,MoS2,,,ThermCond,lattice,lattice thermal conductivity,[34.5],Kelvin^(-1.0)  Meter^(-1.0)  Watt^(1.0),[295],Kelvin^(1.0),34.5,295.0,,,,,10.1039/c9nr07586k,"Superhigh out-of-plane piezoelectricity, low thermal conductivity and photocatalytic abilities in ultrathin 2D van der Waals heterostructures of boron monophosphide and gallium nitride",payment,RSC,2019,"Manish Kumar Mohanta, Ashima Rawat,  Dimple, Nityasagar Jena, Raihan Ahammed, Abir De Sarkar, Manish Kumar Mohanta, Ashima Rawat,  Dimple, Nityasagar Jena, Raihan Ahammed, Abir De Sarkar",Nanoscale,34.5,MoS2
2188,Bi2Te3,,,ThermCond,lattice,lattice thermal conductivity,[1.4],Kelvin^(-1.0)  Meter^(-1.0)  Watt^(1.0),[300.0],Kelvin^(1.0),1.4,300.0,,,,,10.1039/c9nr07586k,"Superhigh out-of-plane piezoelectricity, low thermal conductivity and photocatalytic abilities in ultrathin 2D van der Waals heterostructures of boron monophosphide and gallium nitride",payment,RSC,2019,"Manish Kumar Mohanta, Ashima Rawat,  Dimple, Nityasagar Jena, Raihan Ahammed, Abir De Sarkar, Manish Kumar Mohanta, Ashima Rawat,  Dimple, Nityasagar Jena, Raihan Ahammed, Abir De Sarkar",Nanoscale,1.4,Bi2Te3
2188,Bi2Te3,,,ThermCond,lattice,lattice thermal conductivity,[1.4],Kelvin^(-1.0)  Meter^(-1.0)  Watt^(1.0),[300.0],Kelvin^(1.0),1.4,300.0,,,,,10.1039/c9nr07586k,"Superhigh out-of-plane piezoelectricity, low thermal conductivity and photocatalytic abilities in ultrathin 2D van der Waals heterostructures of boron monophosphide and gallium nitride",payment,RSC,2019,"Manish Kumar Mohanta, Ashima Rawat,  Dimple, Nityasagar Jena, Raihan Ahammed, Abir De Sarkar, Manish Kumar Mohanta, Ashima Rawat,  Dimple, Nityasagar Jena, Raihan Ahammed, Abir De Sarkar",Nanoscale,1.4,Bi2Te3
2197,AgBi3S5,,,ThermCond,total,thermal conductivity,"[0.7, 0.64]",Kelvin^(-1.0)  Meter^(-1.0)  Watt^(1.0),[295],Kelvin^(1.0),0.67,295.0,,,,,10.1016/j.intermet.2013.01.013,Synthesis and transport properties of AgBi3S5 ternary sulfide compound ,payment,Elsevier,2013,ZHANG,Intermetallics,0.6699999999999999,AgBi3S5
2197,AgBi3S5,,,ThermCond,total,thermal conductivity,"[0.7, 0.64]",Kelvin^(-1.0)  Meter^(-1.0)  Watt^(1.0),[295],Kelvin^(1.0),0.67,295.0,,,,,10.1016/j.intermet.2013.01.013,Synthesis and transport properties of AgBi3S5 ternary sulfide compound ,payment,Elsevier,2013,ZHANG,Intermetallics,0.6699999999999999,AgBi3S5
2198,AgBi3S5,,,ThermCond,total,thermal conductivity,[1.0],Kelvin^(-1.0)  Meter^(-1.0)  Watt^(1.0),[295],Kelvin^(1.0),1.0,295.0,,,,,10.1016/j.intermet.2013.01.013,Synthesis and transport properties of AgBi3S5 ternary sulfide compound ,payment,Elsevier,2013,ZHANG,Intermetallics,1.0,AgBi3S5
2198,AgBi3S5,,,ThermCond,total,thermal conductivity,[1.0],Kelvin^(-1.0)  Meter^(-1.0)  Watt^(1.0),[295],Kelvin^(1.0),1.0,295.0,,,,,10.1016/j.intermet.2013.01.013,Synthesis and transport properties of AgBi3S5 ternary sulfide compound ,payment,Elsevier,2013,ZHANG,Intermetallics,1.0,AgBi3S5
2201,AgBi3S5,,,ThermCond,total,highest κ,[1.0],Kelvin^(-1.0)  Meter^(-1.0)  Watt^(1.0),[295],Kelvin^(1.0),1.0,295.0,,,,,10.1016/j.intermet.2013.01.013,Synthesis and transport properties of AgBi3S5 ternary sulfide compound ,payment,Elsevier,2013,ZHANG,Intermetallics,1.0,AgBi3S5
2201,AgBi3S5,,,ThermCond,total,highest κ,[1.0],Kelvin^(-1.0)  Meter^(-1.0)  Watt^(1.0),[295],Kelvin^(1.0),1.0,295.0,,,,,10.1016/j.intermet.2013.01.013,Synthesis and transport properties of AgBi3S5 ternary sulfide compound ,payment,Elsevier,2013,ZHANG,Intermetallics,1.0,AgBi3S5
2204,Ba2YbAlO5,,,ThermCond,lattice,lattice thermal conductivity,[1.4],Kelvin^(-1.0)  Meter^(-1.0)  Watt^(1.0),[300.0],Kelvin^(1.0),1.4,300.0,,,,,10.1039/c4ee00997e,BiCuSeO oxyselenides: new promising thermoelectric materials,payment,RSC,2014,"Li-Dong Zhao, Jiaqing He, David Berardan, Yuanhua Lin, Jing-Feng Li, Ce-Wen Nan, Nita Dragoe, Li-Dong Zhao, Jiaqing He, David Berardan, Yuanhua Lin, Jing-Feng Li, Ce-Wen Nan, Nita Dragoe",Energy & Environmental Science,1.4,Ba2YbAlO5
2204,Ba2YbAlO5,,,ThermCond,lattice,lattice thermal conductivity,[1.4],Kelvin^(-1.0)  Meter^(-1.0)  Watt^(1.0),[300.0],Kelvin^(1.0),1.4,300.0,,,,,10.1039/c4ee00997e,BiCuSeO oxyselenides: new promising thermoelectric materials,payment,RSC,2014,"Li-Dong Zhao, Jiaqing He, David Berardan, Yuanhua Lin, Jing-Feng Li, Ce-Wen Nan, Nita Dragoe, Li-Dong Zhao, Jiaqing He, David Berardan, Yuanhua Lin, Jing-Feng Li, Ce-Wen Nan, Nita Dragoe",Energy & Environmental Science,1.4,Ba2YbAlO5
2205,BaDyAlO5,,,ThermCond,lattice,lattice thermal conductivity,[1.8],Kelvin^(-1.0)  Meter^(-1.0)  Watt^(1.0),[300.0],Kelvin^(1.0),1.8,300.0,,,,,10.1039/c4ee00997e,BiCuSeO oxyselenides: new promising thermoelectric materials,payment,RSC,2014,"Li-Dong Zhao, Jiaqing He, David Berardan, Yuanhua Lin, Jing-Feng Li, Ce-Wen Nan, Nita Dragoe, Li-Dong Zhao, Jiaqing He, David Berardan, Yuanhua Lin, Jing-Feng Li, Ce-Wen Nan, Nita Dragoe",Energy & Environmental Science,1.8,BaDyAlO5
2206,Gd2Zr2O7,,,ThermCond,lattice,lattice thermal conductivity,[2.2],Kelvin^(-1.0)  Meter^(-1.0)  Watt^(1.0),[300.0],Kelvin^(1.0),2.2,300.0,,,,,10.1039/c4ee00997e,BiCuSeO oxyselenides: new promising thermoelectric materials,payment,RSC,2014,"Li-Dong Zhao, Jiaqing He, David Berardan, Yuanhua Lin, Jing-Feng Li, Ce-Wen Nan, Nita Dragoe, Li-Dong Zhao, Jiaqing He, David Berardan, Yuanhua Lin, Jing-Feng Li, Ce-Wen Nan, Nita Dragoe",Energy & Environmental Science,2.2,Gd2Zr2O7
2206,Gd2Zr2O7,,,ThermCond,lattice,lattice thermal conductivity,[2.2],Kelvin^(-1.0)  Meter^(-1.0)  Watt^(1.0),[300.0],Kelvin^(1.0),2.2,300.0,,,,,10.1039/c4ee00997e,BiCuSeO oxyselenides: new promising thermoelectric materials,payment,RSC,2014,"Li-Dong Zhao, Jiaqing He, David Berardan, Yuanhua Lin, Jing-Feng Li, Ce-Wen Nan, Nita Dragoe, Li-Dong Zhao, Jiaqing He, David Berardan, Yuanhua Lin, Jing-Feng Li, Ce-Wen Nan, Nita Dragoe",Energy & Environmental Science,2.2,Gd2Zr2O7
2206,Gd2Zr2O7,,,ThermCond,lattice,lattice thermal conductivity,[2.2],Kelvin^(-1.0)  Meter^(-1.0)  Watt^(1.0),[300.0],Kelvin^(1.0),2.2,300.0,,,,,10.1039/c4ee00997e,BiCuSeO oxyselenides: new promising thermoelectric materials,payment,RSC,2014,"Li-Dong Zhao, Jiaqing He, David Berardan, Yuanhua Lin, Jing-Feng Li, Ce-Wen Nan, Nita Dragoe, Li-Dong Zhao, Jiaqing He, David Berardan, Yuanhua Lin, Jing-Feng Li, Ce-Wen Nan, Nita Dragoe",Energy & Environmental Science,2.2,Gd2Zr2O7
2210,MoS2,,,ThermCond,total,thermal conductivities,[108.0],Kelvin^(-1.0)  Meter^(-1.0)  Watt^(1.0),[300.0],Kelvin^(1.0),108.0,300.0,,,zigzag direction,,10.1038/srep08501,Strongly anisotropic in-plane thermal transport in single-layer black phosphorene,open,Springer,2015,"Jain Ankit, McGaughey Alan J. H.",Scientific Reports,108.0,MoS2
2214,Bi2S3,,,ThermCond,lattice,lattice thermal conductivity,[0.4],Kelvin^(-1.0)  Meter^(-1.0)  Watt^(1.0),[673.0],Kelvin^(1.0),0.4,673.0,,,,,10.1016/j.nanoen.2020.105227,High thermoelectric properties realized in earth-abundant Bi2S3 bulk via carrier modulation and multi-nano-precipitates synergy ,payment,Elsevier,2020,GUO,Nano Energy,0.4,Bi2S3
2214,Bi2S3,,,ThermCond,lattice,lattice thermal conductivity,[0.4],Kelvin^(-1.0)  Meter^(-1.0)  Watt^(1.0),[673.0],Kelvin^(1.0),0.4,673.0,,,,,10.1016/j.nanoen.2020.105227,High thermoelectric properties realized in earth-abundant Bi2S3 bulk via carrier modulation and multi-nano-precipitates synergy ,payment,Elsevier,2020,GUO,Nano Energy,0.4,Bi2S3
2232,Cu2SnSe3,,,ThermCond,lattice,lattice thermal conductivity,[0.61],Kelvin^(-1.0)  Meter^(-1.0)  Watt^(1.0),[750.0],Kelvin^(1.0),0.61,750.0,,,,,10.1016/j.jallcom.2018.03.405,"Self-propagating high-temperature synthesis and thermoelectric performances of Cu2SnSe3
",payment,Elsevier,2018,CHENG,Journal of Alloys and Compounds,0.61,Cu2SnSe3
2232,Cu2SnSe3,,,ThermCond,lattice,lattice thermal conductivity,[0.61],Kelvin^(-1.0)  Meter^(-1.0)  Watt^(1.0),[750.0],Kelvin^(1.0),0.61,750.0,,,,,10.1016/j.jallcom.2018.03.405,"Self-propagating high-temperature synthesis and thermoelectric performances of Cu2SnSe3
",payment,Elsevier,2018,CHENG,Journal of Alloys and Compounds,0.61,Cu2SnSe3
2233,Cu2SnSe3,,,ThermCond,lattice,κL,[0.61],Kelvin^(-1.0)  Meter^(-1.0)  Watt^(1.0),[750.0],Kelvin^(1.0),0.61,750.0,,,,,10.1016/j.jallcom.2018.03.405,"Self-propagating high-temperature synthesis and thermoelectric performances of Cu2SnSe3
",payment,Elsevier,2018,CHENG,Journal of Alloys and Compounds,0.61,Cu2SnSe3
2233,Cu2SnSe3,,,ThermCond,lattice,κL,[0.61],Kelvin^(-1.0)  Meter^(-1.0)  Watt^(1.0),[750.0],Kelvin^(1.0),0.61,750.0,,,,,10.1016/j.jallcom.2018.03.405,"Self-propagating high-temperature synthesis and thermoelectric performances of Cu2SnSe3
",payment,Elsevier,2018,CHENG,Journal of Alloys and Compounds,0.61,Cu2SnSe3
2235,CaCO3,,,ThermCond,total,thermal conductivities,[1.77],Kelvin^(-1.0)  Meter^(-1.0)  Watt^(1.0),[1073.0],Kelvin^(1.0),1.77,1073.0,,,,,10.1016/j.materresbull.2012.02.004,Effect of precursors size on the thermoelectric properties of Ca3Co4O9 ceramics ,payment,Elsevier,2012,DELORME,Materials Research Bulletin,1.77,CaCO3
2241,Ag9GaSe6,,,ThermCond,lattice,κL,[0.2],Kelvin^(-1.0)  Meter^(-1.0)  Watt^(1.0),[800.0],Kelvin^(1.0),0.2,800.0,,,,,10.1039/c7cc05935c,An argyrodite-type Ag9GaSe6 liquid-like material with ultralow thermal conductivity and high thermoelectric performance,payment,RSC,2017,"Binbin Jiang, Pengfei Qiu, Hongyi Chen, Qihao Zhang, Kunpeng Zhao, Dudi Ren, Xun Shi, Lidong Chen, Binbin Jiang, Pengfei Qiu, Hongyi Chen, Qihao Zhang, Kunpeng Zhao, Dudi Ren, Xun Shi, Lidong Chen",Chemical Communications,0.2,Ag9GaSe6
2241,Ag9GaSe6,,,ThermCond,lattice,κL,[0.2],Kelvin^(-1.0)  Meter^(-1.0)  Watt^(1.0),[800.0],Kelvin^(1.0),0.2,800.0,,,,,10.1039/c7cc05935c,An argyrodite-type Ag9GaSe6 liquid-like material with ultralow thermal conductivity and high thermoelectric performance,payment,RSC,2017,"Binbin Jiang, Pengfei Qiu, Hongyi Chen, Qihao Zhang, Kunpeng Zhao, Dudi Ren, Xun Shi, Lidong Chen, Binbin Jiang, Pengfei Qiu, Hongyi Chen, Qihao Zhang, Kunpeng Zhao, Dudi Ren, Xun Shi, Lidong Chen",Chemical Communications,0.2,Ag9GaSe6
2242,Ag9GaSe6,,,ThermCond,total,thermal conductivity,[0.26],Kelvin^(-1.0)  Meter^(-1.0)  Watt^(1.0),[300.0],Kelvin^(1.0),0.26,300.0,,,,,10.1039/c7cc05935c,An argyrodite-type Ag9GaSe6 liquid-like material with ultralow thermal conductivity and high thermoelectric performance,payment,RSC,2017,"Binbin Jiang, Pengfei Qiu, Hongyi Chen, Qihao Zhang, Kunpeng Zhao, Dudi Ren, Xun Shi, Lidong Chen, Binbin Jiang, Pengfei Qiu, Hongyi Chen, Qihao Zhang, Kunpeng Zhao, Dudi Ren, Xun Shi, Lidong Chen",Chemical Communications,0.26,Ag9GaSe6
2242,Ag9GaSe6,,,ThermCond,total,thermal conductivity,[0.26],Kelvin^(-1.0)  Meter^(-1.0)  Watt^(1.0),[300.0],Kelvin^(1.0),0.26,300.0,,,,,10.1039/c7cc05935c,An argyrodite-type Ag9GaSe6 liquid-like material with ultralow thermal conductivity and high thermoelectric performance,payment,RSC,2017,"Binbin Jiang, Pengfei Qiu, Hongyi Chen, Qihao Zhang, Kunpeng Zhao, Dudi Ren, Xun Shi, Lidong Chen, Binbin Jiang, Pengfei Qiu, Hongyi Chen, Qihao Zhang, Kunpeng Zhao, Dudi Ren, Xun Shi, Lidong Chen",Chemical Communications,0.26,Ag9GaSe6
2244,Co4Sb12,,,ThermCond,total,κ,[4.3],Kelvin^(-1.0)  Meter^(-1.0)  Watt^(1.0),[300.0],Kelvin^(1.0),4.3,300.0,,,,,10.1038/srep14641,Band Structure Engineering and Thermoelectric Properties of Charge-Compensated Filled Skutterudites,open,Springer,2015,"Shi Xiaoya, Yang Jiong, Wu Lijun, Salvador James R., Zhang Cheng, Villaire William L., Haddad Daad, Yang Jihui, Zhu Yimei, Li Qiang",Scientific Reports,4.3,Co4Sb12
2244,Co4Sb12,,,ThermCond,total,κ,[4.3],Kelvin^(-1.0)  Meter^(-1.0)  Watt^(1.0),[300.0],Kelvin^(1.0),4.3,300.0,,,,,10.1038/srep14641,Band Structure Engineering and Thermoelectric Properties of Charge-Compensated Filled Skutterudites,open,Springer,2015,"Shi Xiaoya, Yang Jiong, Wu Lijun, Salvador James R., Zhang Cheng, Villaire William L., Haddad Daad, Yang Jihui, Zhu Yimei, Li Qiang",Scientific Reports,4.3,Co4Sb12
2245,Co4Sb12,,,ThermCond,total,κ,[10.0],Kelvin^(-1.0)  Meter^(-1.0)  Watt^(1.0),[295],Kelvin^(1.0),10.0,295.0,,,,,10.1038/srep14641,Band Structure Engineering and Thermoelectric Properties of Charge-Compensated Filled Skutterudites,open,Springer,2015,"Shi Xiaoya, Yang Jiong, Wu Lijun, Salvador James R., Zhang Cheng, Villaire William L., Haddad Daad, Yang Jihui, Zhu Yimei, Li Qiang",Scientific Reports,10.0,Co4Sb12
2245,Co4Sb12,,,ThermCond,total,κ,[10.0],Kelvin^(-1.0)  Meter^(-1.0)  Watt^(1.0),[295],Kelvin^(1.0),10.0,295.0,,,,,10.1038/srep14641,Band Structure Engineering and Thermoelectric Properties of Charge-Compensated Filled Skutterudites,open,Springer,2015,"Shi Xiaoya, Yang Jiong, Wu Lijun, Salvador James R., Zhang Cheng, Villaire William L., Haddad Daad, Yang Jihui, Zhu Yimei, Li Qiang",Scientific Reports,10.0,Co4Sb12
2253,Bi2Se3,,,ThermCond,total,κtot,[2.4],Kelvin^(-1.0)  Meter^(-1.0)  Watt^(1.0),[300.0],Kelvin^(1.0),2.4,300.0,,,,,10.1039/d0ra04065g,"Improvement in the thermoelectric performance of highly reproducible n-type (Bi,Sb)2Se3 alloys by Cl-doping",open,RSC,2020,"Nadra Nasir, Kyu Hyoung Lee, Sang-il Kim, Hyun-Sik Kim, Jae-Hong Lim, Liangwei Fu, Sung Wng Kim, Nadra Nasir, Kyu Hyoung Lee, Sang-il Kim, Hyun-Sik Kim, Jae-Hong Lim, Liangwei Fu, Sung Wng Kim",RSC Advances,2.4,Bi2Se3
2253,Bi2Se3,,,ThermCond,total,κtot,[2.4],Kelvin^(-1.0)  Meter^(-1.0)  Watt^(1.0),[300.0],Kelvin^(1.0),2.4,300.0,,,,,10.1039/d0ra04065g,"Improvement in the thermoelectric performance of highly reproducible n-type (Bi,Sb)2Se3 alloys by Cl-doping",open,RSC,2020,"Nadra Nasir, Kyu Hyoung Lee, Sang-il Kim, Hyun-Sik Kim, Jae-Hong Lim, Liangwei Fu, Sung Wng Kim, Nadra Nasir, Kyu Hyoung Lee, Sang-il Kim, Hyun-Sik Kim, Jae-Hong Lim, Liangwei Fu, Sung Wng Kim",RSC Advances,2.4,Bi2Se3
2256,BiSbSe3,,8 at % Cl - doping,ThermCond,lattice,lattice thermal conductivity,[0.39],Kelvin^(-1.0)  Meter^(-1.0)  Watt^(1.0),[700.0],Kelvin^(1.0),0.39,700.0,,,,,10.1039/d0ra04065g,"Improvement in the thermoelectric performance of highly reproducible n-type (Bi,Sb)2Se3 alloys by Cl-doping",open,RSC,2020,"Nadra Nasir, Kyu Hyoung Lee, Sang-il Kim, Hyun-Sik Kim, Jae-Hong Lim, Liangwei Fu, Sung Wng Kim, Nadra Nasir, Kyu Hyoung Lee, Sang-il Kim, Hyun-Sik Kim, Jae-Hong Lim, Liangwei Fu, Sung Wng Kim",RSC Advances,0.39,BiSbSe3
2277,Mg2Si,,,ThermCond,total,thermal conductivity,[5.6],Kelvin^(-1.0)  Meter^(-1.0)  Watt^(1.0),[310.0],Kelvin^(1.0),5.6,310.0,,,,,10.1039/c5ta03751d,"Thermoelectric and electrical transport properties of Mg2Si multi-doped with Sb, Al and Zn",payment,RSC,2015,"Jianbao Zhao, Zhenxian Liu, Joel Reid, Kenichi Takarabe, Tsutomu Iida, Bosen Wang, Uwatoko Yoshiya, John S. Tse, Jianbao Zhao, Zhenxian Liu, Joel Reid, Kenichi Takarabe, Tsutomu Iida, Bosen Wang, Uwatoko Yoshiya, John S. Tse",Journal of Materials Chemistry A,5.6,Mg2Si
2278,Ti2CO2,,,ThermCond,total,thermal conductivities,[21.88],Kelvin^(-1.0)  Meter^(-1.0)  Watt^(1.0),[295],Kelvin^(1.0),21.88,295.0,,,armchair direction,,10.1038/srep27971,The thermal and electrical properties of the promising semiconductor MXene Hf2CO2,open,Springer,2016,"Zha Xian-Hu, Huang Qing, He Jian, He Heming, Zhai Junyi, Francisco Joseph S., Du Shiyu",Scientific Reports,21.88,Ti2CO2
2278,Ti2CO2,,,ThermCond,total,thermal conductivities,[21.88],Kelvin^(-1.0)  Meter^(-1.0)  Watt^(1.0),[295],Kelvin^(1.0),21.88,295.0,,,armchair direction,,10.1038/srep27971,The thermal and electrical properties of the promising semiconductor MXene Hf2CO2,open,Springer,2016,"Zha Xian-Hu, Huang Qing, He Jian, He Heming, Zhai Junyi, Francisco Joseph S., Du Shiyu",Scientific Reports,21.88,Ti2CO2
2279,Zr2CO2,,,ThermCond,total,thermal conductivities,[86.25],Kelvin^(-1.0)  Meter^(-1.0)  Watt^(1.0),[295],Kelvin^(1.0),86.25,295.0,,,,,10.1038/srep27971,The thermal and electrical properties of the promising semiconductor MXene Hf2CO2,open,Springer,2016,"Zha Xian-Hu, Huang Qing, He Jian, He Heming, Zhai Junyi, Francisco Joseph S., Du Shiyu",Scientific Reports,86.25,Zr2CO2
2279,Zr2CO2,,,ThermCond,total,thermal conductivities,[86.25],Kelvin^(-1.0)  Meter^(-1.0)  Watt^(1.0),[295],Kelvin^(1.0),86.25,295.0,,,,,10.1038/srep27971,The thermal and electrical properties of the promising semiconductor MXene Hf2CO2,open,Springer,2016,"Zha Xian-Hu, Huang Qing, He Jian, He Heming, Zhai Junyi, Francisco Joseph S., Du Shiyu",Scientific Reports,86.25,Zr2CO2
2280,Hf2CO2,,,ThermCond,total,thermal conductivity,[86.25],Kelvin^(-1.0)  Meter^(-1.0)  Watt^(1.0),[295],Kelvin^(1.0),86.25,295.0,,,armchair direction,,10.1038/srep27971,The thermal and electrical properties of the promising semiconductor MXene Hf2CO2,open,Springer,2016,"Zha Xian-Hu, Huang Qing, He Jian, He Heming, Zhai Junyi, Francisco Joseph S., Du Shiyu",Scientific Reports,86.25,Hf2CO2
2280,Hf2CO2,,,ThermCond,total,thermal conductivity,[86.25],Kelvin^(-1.0)  Meter^(-1.0)  Watt^(1.0),[295],Kelvin^(1.0),86.25,295.0,,,armchair direction,,10.1038/srep27971,The thermal and electrical properties of the promising semiconductor MXene Hf2CO2,open,Springer,2016,"Zha Xian-Hu, Huang Qing, He Jian, He Heming, Zhai Junyi, Francisco Joseph S., Du Shiyu",Scientific Reports,86.25,Hf2CO2
2282,FeSb2,,,ThermCond,total,κ,"[300.0, 550.0]",Kelvin^(-1.0)  Meter^(-1.0)  Watt^(1.0),[15.0],Kelvin^(1.0),425.0,15.0,,,,,10.1039/b918909b,Narrow band gap and enhanced thermoelectricity in FeSb2,payment,RSC,2010,"Peijie Sun, Niels Oeschler, Simon Johnsen, Bo B. Iversen, Frank Steglich, Peijie Sun, Niels Oeschler, Simon Johnsen, Bo B. Iversen, Frank Steglich",Dalton Transactions,425.0,FeSb2
2283,RuSb2,,,ThermCond,total,κ,[750.0],Kelvin^(-1.0)  Meter^(-1.0)  Watt^(1.0),[20.0],Kelvin^(1.0),750.0,20.0,,,,,10.1039/b918909b,Narrow band gap and enhanced thermoelectricity in FeSb2,payment,RSC,2010,"Peijie Sun, Niels Oeschler, Simon Johnsen, Bo B. Iversen, Frank Steglich, Peijie Sun, Niels Oeschler, Simon Johnsen, Bo B. Iversen, Frank Steglich",Dalton Transactions,750.0,RuSb2
2284,FeSb2,,,ThermCond,total,κ,[1.0],Kelvin^(-1.0)  Meter^(-1.0)  Watt^(1.0),[10.0],Kelvin^(1.0),1.0,10.0,,,,,10.1039/b918909b,Narrow band gap and enhanced thermoelectricity in FeSb2,payment,RSC,2010,"Peijie Sun, Niels Oeschler, Simon Johnsen, Bo B. Iversen, Frank Steglich, Peijie Sun, Niels Oeschler, Simon Johnsen, Bo B. Iversen, Frank Steglich",Dalton Transactions,1.0,FeSb2
2291,SiO2,,,ThermCond,total,κ,[600.0],Kelvin^(-1.0)  Meter^(-1.0)  Watt^(1.0),[295],Kelvin^(1.0),600.0,295.0,,,,,10.1016/B978-0-12-819576-5.00006-2,Chapter 6 Thermal properties and applications ,payment,Elsevier,2020,TAKAI,Graphene,600.0,SiO2
2305,AgSbTe2,,,ThermCond,total,thermal conductivity,[0.5],Kelvin^(-1.0)  Meter^(-1.0)  Watt^(1.0),[295],Kelvin^(1.0),0.5,295.0,,,,,10.1016/j.actamat.2019.07.031,"Density, distribution and nature of planar faults in silver antimony telluride for thermoelectric applications ",open,Elsevier,2019,ABDELLAOUI,Acta Materialia,0.5,AgSbTe2
2308,Sb2Te3,,,ThermCond,lattice,κl,[0.65],Kelvin^(-1.0)  Meter^(-1.0)  Watt^(1.0),[300.0],Kelvin^(1.0),0.65,300.0,,,,,10.1016/j.actamat.2019.07.031,"Density, distribution and nature of planar faults in silver antimony telluride for thermoelectric applications ",open,Elsevier,2019,ABDELLAOUI,Acta Materialia,0.65,Sb2Te3
2308,Sb2Te3,,,ThermCond,lattice,κl,[0.65],Kelvin^(-1.0)  Meter^(-1.0)  Watt^(1.0),[300.0],Kelvin^(1.0),0.65,300.0,,,,,10.1016/j.actamat.2019.07.031,"Density, distribution and nature of planar faults in silver antimony telluride for thermoelectric applications ",open,Elsevier,2019,ABDELLAOUI,Acta Materialia,0.65,Sb2Te3
2310,AgSbTe2,,,ThermCond,lattice,κl,[0.32],Kelvin^(-1.0)  Meter^(-1.0)  Watt^(1.0),[600.0],Kelvin^(1.0),0.32,600.0,,,,,10.1016/j.actamat.2019.07.031,"Density, distribution and nature of planar faults in silver antimony telluride for thermoelectric applications ",open,Elsevier,2019,ABDELLAOUI,Acta Materialia,0.32,AgSbTe2
2314,Ba2Co9O14,,,ThermCond,total,thermal conductivity,[3.2],Kelvin^(-1.0)  Meter^(-1.0)  Watt^(1.0),[373.0],Kelvin^(1.0),3.2,373.0,,,,,10.1016/j.jeurceramsoc.2017.01.034,Promising high temperature thermoelectric properties of dense Ba2Co9O14 ceramics ,payment,Elsevier,2017,DELORME,Journal of the European Ceramic Society,3.2,Ba2Co9O14
2314,Ba2Co9O14,,,ThermCond,total,thermal conductivity,[3.2],Kelvin^(-1.0)  Meter^(-1.0)  Watt^(1.0),[373.0],Kelvin^(1.0),3.2,373.0,,,,,10.1016/j.jeurceramsoc.2017.01.034,Promising high temperature thermoelectric properties of dense Ba2Co9O14 ceramics ,payment,Elsevier,2017,DELORME,Journal of the European Ceramic Society,3.2,Ba2Co9O14
2314,Ba2Co9O14,,,ThermCond,total,thermal conductivity,[3.2],Kelvin^(-1.0)  Meter^(-1.0)  Watt^(1.0),[373.0],Kelvin^(1.0),3.2,373.0,,,,,10.1016/j.jeurceramsoc.2017.01.034,Promising high temperature thermoelectric properties of dense Ba2Co9O14 ceramics ,payment,Elsevier,2017,DELORME,Journal of the European Ceramic Society,3.2,Ba2Co9O14
2315,Ca3Co4O9,,,ThermCond,total,thermal conductivity,[2.0],Kelvin^(-1.0)  Meter^(-1.0)  Watt^(1.0),"[373.0, 1000.0]",Kelvin^(1.0),2.0,686.5,,high temperature,,,10.1016/j.jeurceramsoc.2017.01.034,Promising high temperature thermoelectric properties of dense Ba2Co9O14 ceramics ,payment,Elsevier,2017,DELORME,Journal of the European Ceramic Society,2.0,Ca3Co4O9
2315,Ca3Co4O9,,,ThermCond,total,thermal conductivity,[2.0],Kelvin^(-1.0)  Meter^(-1.0)  Watt^(1.0),"[373.0, 1000.0]",Kelvin^(1.0),2.0,686.5,,high temperature,,,10.1016/j.jeurceramsoc.2017.01.034,Promising high temperature thermoelectric properties of dense Ba2Co9O14 ceramics ,payment,Elsevier,2017,DELORME,Journal of the European Ceramic Society,2.0,Ca3Co4O9
2315,Ca3Co4O9,,,ThermCond,total,thermal conductivity,[2.0],Kelvin^(-1.0)  Meter^(-1.0)  Watt^(1.0),"[373.0, 1000.0]",Kelvin^(1.0),2.0,686.5,,high temperature,,,10.1016/j.jeurceramsoc.2017.01.034,Promising high temperature thermoelectric properties of dense Ba2Co9O14 ceramics ,payment,Elsevier,2017,DELORME,Journal of the European Ceramic Society,2.0,Ca3Co4O9
2316,SnSe2,,,ThermCond,total,thermal conductivity,[0.44],Kelvin^(-1.0)  Meter^(-1.0)  Watt^(1.0),[295],Kelvin^(1.0),0.44,295.0,,,,,10.1016/j.apsusc.2020.145478,Interface tuning charge transport and enhanced thermoelectric properties in flower-like SnSe2 hierarchical nanostructures ,payment,Elsevier,2020,SUN,Applied Surface Science,0.44,SnSe2
2323,CoSb3,,,ThermCond,total,thermal conductivity,[10.0],Kelvin^(-1.0)  Meter^(-1.0)  Watt^(1.0),[298.0],Kelvin^(1.0),10.0,298.0,,,,,10.1016/j.jallcom.2016.11.404,Enhancing the thermoelectric properties of single and double filled p-type skutterudites synthesized by an up-scaled ball-milling process ,payment,Elsevier,2017,PRADOGONJAL,Journal of Alloys and Compounds,10.0,CoSb3
2324,YCuTe2,,,ThermCond,total,thermal conductivities,[0.5],Kelvin^(-1.0)  Meter^(-1.0)  Watt^(1.0),[800.0],Kelvin^(1.0),0.5,800.0,,,,,10.1016/j.jssc.2017.08.018,Evaluation of the f-electron rare-earth copper telluride GdCu1+xTe2 as a thermoelectric material ,payment,Elsevier,2017,VANEY,Journal of Solid State Chemistry,0.5,YCuTe2
2328,Sr8Ga16Ge30,,,ThermCond,total,thermal conductivity,[0.9],Kelvin^(-1.0)  Meter^(-1.0)  Watt^(1.0),[295],Kelvin^(1.0),0.9,295.0,,,,,10.1016/j.nanoen.2012.10.005,A review on the enhancement of figure of merit from bulk to nano-thermoelectric materials ,payment,Elsevier,2013,ALAM,Nano Energy,0.9,Sr8Ga16Ge30
2328,Sr8Ga16Ge30,,,ThermCond,total,thermal conductivity,[0.9],Kelvin^(-1.0)  Meter^(-1.0)  Watt^(1.0),[295],Kelvin^(1.0),0.9,295.0,,,,,10.1016/j.nanoen.2012.10.005,A review on the enhancement of figure of merit from bulk to nano-thermoelectric materials ,payment,Elsevier,2013,ALAM,Nano Energy,0.9,Sr8Ga16Ge30
2328,Sr8Ga16Ge30,,,ThermCond,total,thermal conductivity,[0.9],Kelvin^(-1.0)  Meter^(-1.0)  Watt^(1.0),[295],Kelvin^(1.0),0.9,295.0,,,,,10.1016/j.nanoen.2012.10.005,A review on the enhancement of figure of merit from bulk to nano-thermoelectric materials ,payment,Elsevier,2013,ALAM,Nano Energy,0.9,Sr8Ga16Ge30
2341,Bi2Te3,,,ThermCond,total,λ,[1.238],Kelvin^(-1.0)  Meter^(-1.0)  Watt^(1.0),[300.0],Kelvin^(1.0),1.238,300.0,,,,,10.1016/j.physe.2020.114300,Mechanical and thermal conductivity properties of BiSbTe nanofilms using molecular dynamics ,payment,Elsevier,2020,LAI,Physica E: Low-dimensional Systems and Nanostructures,1.238,Bi2Te3
2341,Bi2Te3,,,ThermCond,total,λ,[1.238],Kelvin^(-1.0)  Meter^(-1.0)  Watt^(1.0),[300.0],Kelvin^(1.0),1.238,300.0,,,,,10.1016/j.physe.2020.114300,Mechanical and thermal conductivity properties of BiSbTe nanofilms using molecular dynamics ,payment,Elsevier,2020,LAI,Physica E: Low-dimensional Systems and Nanostructures,1.238,Bi2Te3
2342,Bi2Te3,,,ThermCond,total,thermal conductivities,[0.538],Kelvin^(-1.0)  Meter^(-1.0)  Watt^(1.0),[295],Kelvin^(1.0),0.538,295.0,,,,,10.1016/j.physe.2020.114300,Mechanical and thermal conductivity properties of BiSbTe nanofilms using molecular dynamics ,payment,Elsevier,2020,LAI,Physica E: Low-dimensional Systems and Nanostructures,0.538,Bi2Te3
2342,Bi2Te3,,,ThermCond,total,thermal conductivities,[0.538],Kelvin^(-1.0)  Meter^(-1.0)  Watt^(1.0),[295],Kelvin^(1.0),0.538,295.0,,,,,10.1016/j.physe.2020.114300,Mechanical and thermal conductivity properties of BiSbTe nanofilms using molecular dynamics ,payment,Elsevier,2020,LAI,Physica E: Low-dimensional Systems and Nanostructures,0.538,Bi2Te3
2354,NbO2,,,ThermCond,lattice,lattice thermal conductivity,[3.0],Kelvin^(-1.0)  Meter^(-1.0)  Watt^(1.0),[1000.0],Kelvin^(1.0),3.0,1000.0,,,,,10.1016/j.jeurceramsoc.2017.03.049,Improvement of thermoelectric performance of oxygen reduced Sr0.7Ba0.3Nb2O6-δ ceramics by Lanthanides doping ,payment,Elsevier,2017,LI,Journal of the European Ceramic Society,3.0,NbO2
2355,CuFeS2,,,ThermCond,total,thermal conductivity,[7.184],Kelvin^(-1.0)  Meter^(-1.0)  Watt^(1.0),[295],Kelvin^(1.0),7.184,295.0,,,,,10.1016/j.jallcom.2012.09.067,"Synthesis and property evaluation of CuFeS2−
x
as earth-abundant and environmentally-friendly thermoelectric materials ",payment,Elsevier,2013,LI,Journal of Alloys and Compounds,7.184,CuFeS2
2356,Tl9BiTe6,,,ThermCond,lattice,phonon thermal conductivity,[0.39],Kelvin^(-1.0)  Meter^(-1.0)  Watt^(1.0),[300.0],Kelvin^(1.0),0.39,300.0,,,,,10.1039/c5tc01670c,Strategies for engineering phonon transport in thermoelectrics,payment,RSC,2015,"Woochul Kim, Woochul Kim",Journal of Materials Chemistry C,0.39,Tl9BiTe6
2356,Tl9BiTe6,,,ThermCond,lattice,phonon thermal conductivity,[0.39],Kelvin^(-1.0)  Meter^(-1.0)  Watt^(1.0),[300.0],Kelvin^(1.0),0.39,300.0,,,,,10.1039/c5tc01670c,Strategies for engineering phonon transport in thermoelectrics,payment,RSC,2015,"Woochul Kim, Woochul Kim",Journal of Materials Chemistry C,0.39,Tl9BiTe6
2357,Ba8Ga10Si36,,,ThermCond,lattice,lattice thermal conductivity,[1.128],Kelvin^(-1.0)  Meter^(-1.0)  Watt^(1.0),[295],Kelvin^(1.0),1.128,295.0,,,,,10.1016/j.jssc.2004.01.011,"Structure and Raman scattering study on Ba8Ga
x
Si46−x
(x=10 and 16) type I clathrates ",payment,Elsevier,2004,NATARAJ,Journal of Solid State Chemistry,1.128,Ba8Ga10Si36
2357,Ba8Ga10Si36,,,ThermCond,lattice,lattice thermal conductivity,[1.128],Kelvin^(-1.0)  Meter^(-1.0)  Watt^(1.0),[295],Kelvin^(1.0),1.128,295.0,,,,,10.1016/j.jssc.2004.01.011,"Structure and Raman scattering study on Ba8Ga
x
Si46−x
(x=10 and 16) type I clathrates ",payment,Elsevier,2004,NATARAJ,Journal of Solid State Chemistry,1.128,Ba8Ga10Si36
2357,Ba8Ga10Si36,,,ThermCond,lattice,lattice thermal conductivity,[1.128],Kelvin^(-1.0)  Meter^(-1.0)  Watt^(1.0),[295],Kelvin^(1.0),1.128,295.0,,,,,10.1016/j.jssc.2004.01.011,"Structure and Raman scattering study on Ba8Ga
x
Si46−x
(x=10 and 16) type I clathrates ",payment,Elsevier,2004,NATARAJ,Journal of Solid State Chemistry,1.128,Ba8Ga10Si36
2358,Ba8Ga16Ge30,,,ThermCond,lattice,lattice thermal conductivity,[1.3],Kelvin^(-1.0)  Meter^(-1.0)  Watt^(1.0),[295],Kelvin^(1.0),1.3,295.0,,,,,10.1016/j.jssc.2004.01.011,"Structure and Raman scattering study on Ba8Ga
x
Si46−x
(x=10 and 16) type I clathrates ",payment,Elsevier,2004,NATARAJ,Journal of Solid State Chemistry,1.3,Ba8Ga16Ge30
2358,Ba8Ga16Ge30,,,ThermCond,lattice,lattice thermal conductivity,[1.3],Kelvin^(-1.0)  Meter^(-1.0)  Watt^(1.0),[295],Kelvin^(1.0),1.3,295.0,,,,,10.1016/j.jssc.2004.01.011,"Structure and Raman scattering study on Ba8Ga
x
Si46−x
(x=10 and 16) type I clathrates ",payment,Elsevier,2004,NATARAJ,Journal of Solid State Chemistry,1.3,Ba8Ga16Ge30
2358,Ba8Ga16Ge30,,,ThermCond,lattice,lattice thermal conductivity,[1.3],Kelvin^(-1.0)  Meter^(-1.0)  Watt^(1.0),[295],Kelvin^(1.0),1.3,295.0,,,,,10.1016/j.jssc.2004.01.011,"Structure and Raman scattering study on Ba8Ga
x
Si46−x
(x=10 and 16) type I clathrates ",payment,Elsevier,2004,NATARAJ,Journal of Solid State Chemistry,1.3,Ba8Ga16Ge30
2359,Ba8Ga10Si36,,,ThermCond,lattice,lattice thermal conductivity,[1.128],Kelvin^(-1.0)  Meter^(-1.0)  Watt^(1.0),[295],Kelvin^(1.0),1.128,295.0,,,,,10.1016/j.jssc.2004.01.011,"Structure and Raman scattering study on Ba8Ga
x
Si46−x
(x=10 and 16) type I clathrates ",payment,Elsevier,2004,NATARAJ,Journal of Solid State Chemistry,1.128,Ba8Ga10Si36
2359,Ba8Ga10Si36,,,ThermCond,lattice,lattice thermal conductivity,[1.128],Kelvin^(-1.0)  Meter^(-1.0)  Watt^(1.0),[295],Kelvin^(1.0),1.128,295.0,,,,,10.1016/j.jssc.2004.01.011,"Structure and Raman scattering study on Ba8Ga
x
Si46−x
(x=10 and 16) type I clathrates ",payment,Elsevier,2004,NATARAJ,Journal of Solid State Chemistry,1.128,Ba8Ga10Si36
2359,Ba8Ga10Si36,,,ThermCond,lattice,lattice thermal conductivity,[1.128],Kelvin^(-1.0)  Meter^(-1.0)  Watt^(1.0),[295],Kelvin^(1.0),1.128,295.0,,,,,10.1016/j.jssc.2004.01.011,"Structure and Raman scattering study on Ba8Ga
x
Si46−x
(x=10 and 16) type I clathrates ",payment,Elsevier,2004,NATARAJ,Journal of Solid State Chemistry,1.128,Ba8Ga10Si36
2366,AgSbO3,,,ThermCond,total,thermal conductivity,[1.1],Kelvin^(-1.0)  Meter^(-1.0)  Watt^(1.0),[295],Kelvin^(1.0),1.1,295.0,,,,,10.1007/s11664-011-1525-0,Microstructure and Thermoelectric Properties of AgSbO3 Ceramics Prepared by Ion-Exchange Powder Synthesis and Normal Sintering,payment,Springer,2011,"Li Fu, Li Jing-Feng",Journal of Electronic Materials,1.1,AgSbO3
2375,AgSn25BiTe27,,,ThermCond,total,κtot,[2.2],Kelvin^(-1.0)  Meter^(-1.0)  Watt^(1.0),[800.0],Kelvin^(1.0),2.2,800.0,,,,,10.1039/c4ta05530f,SnTe–AgBiTe2 as an efficient thermoelectric material with low thermal conductivity,payment,RSC,2014,"Gangjian Tan, Fengyuan Shi, Hui Sun, Li-Dong Zhao, Ctirad Uher, Vinayak P. Dravid, Mercouri G. Kanatzidis, Gangjian Tan, Fengyuan Shi, Hui Sun, Li-Dong Zhao, Ctirad Uher, Vinayak P. Dravid, Mercouri G. Kanatzidis",Journal of Materials Chemistry A,2.2,AgSn25BiTe27
2375,AgSn25BiTe27,,,ThermCond,total,κtot,[2.2],Kelvin^(-1.0)  Meter^(-1.0)  Watt^(1.0),[800.0],Kelvin^(1.0),2.2,800.0,,,,,10.1039/c4ta05530f,SnTe–AgBiTe2 as an efficient thermoelectric material with low thermal conductivity,payment,RSC,2014,"Gangjian Tan, Fengyuan Shi, Hui Sun, Li-Dong Zhao, Ctirad Uher, Vinayak P. Dravid, Mercouri G. Kanatzidis, Gangjian Tan, Fengyuan Shi, Hui Sun, Li-Dong Zhao, Ctirad Uher, Vinayak P. Dravid, Mercouri G. Kanatzidis",Journal of Materials Chemistry A,2.2,AgSn25BiTe27
2376,AgSn5BiTe7,,,ThermCond,total,κtot,[1.6],Kelvin^(-1.0)  Meter^(-1.0)  Watt^(1.0),[295],Kelvin^(1.0),1.6,295.0,,,,,10.1039/c4ta05530f,SnTe–AgBiTe2 as an efficient thermoelectric material with low thermal conductivity,payment,RSC,2014,"Gangjian Tan, Fengyuan Shi, Hui Sun, Li-Dong Zhao, Ctirad Uher, Vinayak P. Dravid, Mercouri G. Kanatzidis, Gangjian Tan, Fengyuan Shi, Hui Sun, Li-Dong Zhao, Ctirad Uher, Vinayak P. Dravid, Mercouri G. Kanatzidis",Journal of Materials Chemistry A,1.6,AgSn5BiTe7
