Repository: richardxie1119/MatRec

File: JMC_Data_kappa.csv (part 10 of 14)
,Name,Label,Editing,Model,Model_Type,Specifier,Value,Units,Temperature_Value,Temperature_Units,Value_Average,Temperature_Average,Pressure,Process,Direction_of_Measurement,Resolution,DOI,Title,Access_Type,Publisher,Publication_Year,Authors,Journal,kL_avg,composition_name
2376,AgSn5BiTe7,,,ThermCond,total,κtot,[1.6],Kelvin^(-1.0)  Meter^(-1.0)  Watt^(1.0),[295],Kelvin^(1.0),1.6,295.0,,,,,10.1039/c4ta05530f,SnTe–AgBiTe2 as an efficient thermoelectric material with low thermal conductivity,payment,RSC,2014,"Gangjian Tan, Fengyuan Shi, Hui Sun, Li-Dong Zhao, Ctirad Uher, Vinayak P. Dravid, Mercouri G. Kanatzidis, Gangjian Tan, Fengyuan Shi, Hui Sun, Li-Dong Zhao, Ctirad Uher, Vinayak P. Dravid, Mercouri G. Kanatzidis",Journal of Materials Chemistry A,1.6,AgSn5BiTe7
2378,Cu5FeS4,,,ThermCond,lattice,κL,[1.7],Kelvin^(-1.0)  Meter^(-1.0)  Watt^(1.0),[10.0],Kelvin^(1.0),1.7000000000000002,10.0,,,,,10.1039/c4ee02428a,Sulfide bornite thermoelectric material: a natural mineral with ultralow thermal conductivity,payment,RSC,2014,"Pengfei Qiu, Tiansong Zhang, Yuting Qiu, Xun Shi, Lidong Chen, Pengfei Qiu, Tiansong Zhang, Yuting Qiu, Xun Shi, Lidong Chen",Energy & Environmental Science,1.7,Cu5FeS4
2378,Cu5FeS4,,,ThermCond,lattice,κL,[1.7],Kelvin^(-1.0)  Meter^(-1.0)  Watt^(1.0),[10.0],Kelvin^(1.0),1.7000000000000002,10.0,,,,,10.1039/c4ee02428a,Sulfide bornite thermoelectric material: a natural mineral with ultralow thermal conductivity,payment,RSC,2014,"Pengfei Qiu, Tiansong Zhang, Yuting Qiu, Xun Shi, Lidong Chen, Pengfei Qiu, Tiansong Zhang, Yuting Qiu, Xun Shi, Lidong Chen",Energy & Environmental Science,1.7,Cu5FeS4
2388,FeSb2Te,,,ThermCond,lattice,lattice thermal conductivity,[2.9],Kelvin^(-1.0)  Meter^(-1.0)  Watt^(1.0),[295],Kelvin^(1.0),2.9,295.0,,,,,10.1039/c5tc01739d,Toward high thermoelectric performance p-type FeSb2.2Te0.8via in situ formation of InSb nanoinclusions,payment,RSC,2015,"Gangjian Tan, Hang Chi, Wei Liu, Yun Zheng, Xinfeng Tang, Jian He, Ctirad Uher, Gangjian Tan, Hang Chi, Wei Liu, Yun Zheng, Xinfeng Tang, Jian He, Ctirad Uher",Journal of Materials Chemistry C,2.9,FeSb2Te
2389,CoSb3,,,ThermCond,lattice,lattice thermal conductivity,[10.0],Kelvin^(-1.0)  Meter^(-1.0)  Watt^(1.0),[295],Kelvin^(1.0),10.0,295.0,,,,,10.1039/c5tc01739d,Toward high thermoelectric performance p-type FeSb2.2Te0.8via in situ formation of InSb nanoinclusions,payment,RSC,2015,"Gangjian Tan, Hang Chi, Wei Liu, Yun Zheng, Xinfeng Tang, Jian He, Ctirad Uher, Gangjian Tan, Hang Chi, Wei Liu, Yun Zheng, Xinfeng Tang, Jian He, Ctirad Uher",Journal of Materials Chemistry C,10.0,CoSb3
2392,Mg2Si,,,ThermCond,total,thermal conductivity,"[9.5, 10.5]",Kelvin^(-1.0)  Meter^(-1.0)  Watt^(1.0),[300.0],Kelvin^(1.0),10.0,300.0,,,,,10.1007/s40243-019-0159-7,"Synthesis of thermoelectric magnesium-silicide pastes for 3D printing, electrospinning and low-pressure spray",open,Springer,2019,"Marques A. C., Miglietta Davide, Gaspar G., Baptista A. C., Gaspar A., Perdigão P., Soares I., Bianchi C., Sousa D., Faustino B. M. Morais, Amaral V. S., Santos T., Gonçalves A. P., da Silva R. C., Giorgis Fabrizio, Ferreira I.",Materials for Renewable and Sustainable Energy,10.0,Mg2Si
2397,SrHfO3,,,ThermCond,total,thermal conductivities,[5.2],Kelvin^(-1.0)  Meter^(-1.0)  Watt^(1.0),[295],Kelvin^(1.0),5.2,295.0,,,,,10.1016/j.jssc.2004.05.039,"Thermophysical properties of SrHfO3 and SrRuO3
",payment,Elsevier,2004,YAMANAKA,Journal of Solid State Chemistry,5.2,SrHfO3
2401,Mg3Sb2,,,ThermCond,lattice,lattice thermal conductivity,[0.34],Kelvin^(-1.0)  Meter^(-1.0)  Watt^(1.0),[773.0],Kelvin^(1.0),0.34,773.0,,,,,10.1039/c4ra15456h,Graphene boosts thermoelectric performance of a Zintl phase compound,payment,RSC,2015,"A. Bhardwaj, A. K. Shukla, S. R. Dhakate, D. K. Misra, A. Bhardwaj, A. K. Shukla, S. R. Dhakate, D. K. Misra",RSC Advances,0.34,Mg3Sb2
2401,Mg3Sb2,,,ThermCond,lattice,lattice thermal conductivity,[0.34],Kelvin^(-1.0)  Meter^(-1.0)  Watt^(1.0),[773.0],Kelvin^(1.0),0.34,773.0,,,,,10.1039/c4ra15456h,Graphene boosts thermoelectric performance of a Zintl phase compound,payment,RSC,2015,"A. Bhardwaj, A. K. Shukla, S. R. Dhakate, D. K. Misra, A. Bhardwaj, A. K. Shukla, S. R. Dhakate, D. K. Misra",RSC Advances,0.34,Mg3Sb2
2402,Mg3Sb2,,,ThermCond,lattice,lattice thermal conductivity,[0.54],Kelvin^(-1.0)  Meter^(-1.0)  Watt^(1.0),[773.0],Kelvin^(1.0),0.54,773.0,,,,,10.1039/c4ra15456h,Graphene boosts thermoelectric performance of a Zintl phase compound,payment,RSC,2015,"A. Bhardwaj, A. K. Shukla, S. R. Dhakate, D. K. Misra, A. Bhardwaj, A. K. Shukla, S. R. Dhakate, D. K. Misra",RSC Advances,0.54,Mg3Sb2
2402,Mg3Sb2,,,ThermCond,lattice,lattice thermal conductivity,[0.54],Kelvin^(-1.0)  Meter^(-1.0)  Watt^(1.0),[773.0],Kelvin^(1.0),0.54,773.0,,,,,10.1039/c4ra15456h,Graphene boosts thermoelectric performance of a Zintl phase compound,payment,RSC,2015,"A. Bhardwaj, A. K. Shukla, S. R. Dhakate, D. K. Misra, A. Bhardwaj, A. K. Shukla, S. R. Dhakate, D. K. Misra",RSC Advances,0.54,Mg3Sb2
2403,AgCrSe2,,,ThermCond,total,thermal conductivities,[0.4],Kelvin^(-1.0)  Meter^(-1.0)  Watt^(1.0),[773.0],Kelvin^(1.0),0.4,773.0,,,,,10.1016/j.cogsc.2017.02.007,Potential for superionic conductors in thermoelectric applications ,payment,Elsevier,2017,BAILEY,Current Opinion in Green and Sustainable Chemistry,0.4,AgCrSe2
2404,Bi2Te3,,,ThermCond,total,thermal conductivity,[0.3],Kelvin^(-1.0)  Meter^(-1.0)  Watt^(1.0),[295],Kelvin^(1.0),0.3,295.0,,,,,10.1007/s10973-012-2553-6,Structural and thermal properties of chemically synthesized Bi2Te3 nanoparticles,payment,Springer,2012,"Srivastava Punita, Singh Kedar",Journal of Thermal Analysis and Calorimetry,0.3,Bi2Te3
2404,Bi2Te3,,,ThermCond,total,thermal conductivity,[0.3],Kelvin^(-1.0)  Meter^(-1.0)  Watt^(1.0),[295],Kelvin^(1.0),0.3,295.0,,,,,10.1007/s10973-012-2553-6,Structural and thermal properties of chemically synthesized Bi2Te3 nanoparticles,payment,Springer,2012,"Srivastava Punita, Singh Kedar",Journal of Thermal Analysis and Calorimetry,0.3,Bi2Te3
2405,Bi2Te3,,,ThermCond,total,thermal conductivity,[0.3],Kelvin^(-1.0)  Meter^(-1.0)  Watt^(1.0),[295],Kelvin^(1.0),0.3,295.0,,,,,10.1007/s10973-012-2553-6,Structural and thermal properties of chemically synthesized Bi2Te3 nanoparticles,payment,Springer,2012,"Srivastava Punita, Singh Kedar",Journal of Thermal Analysis and Calorimetry,0.3,Bi2Te3
2405,Bi2Te3,,,ThermCond,total,thermal conductivity,[0.3],Kelvin^(-1.0)  Meter^(-1.0)  Watt^(1.0),[295],Kelvin^(1.0),0.3,295.0,,,,,10.1007/s10973-012-2553-6,Structural and thermal properties of chemically synthesized Bi2Te3 nanoparticles,payment,Springer,2012,"Srivastava Punita, Singh Kedar",Journal of Thermal Analysis and Calorimetry,0.3,Bi2Te3
2406,Bi2Te3,,,ThermCond,total,thermal conductivity,[0.3],Kelvin^(-1.0)  Meter^(-1.0)  Watt^(1.0),[295],Kelvin^(1.0),0.3,295.0,,,,,10.1007/s10973-012-2553-6,Structural and thermal properties of chemically synthesized Bi2Te3 nanoparticles,payment,Springer,2012,"Srivastava Punita, Singh Kedar",Journal of Thermal Analysis and Calorimetry,0.3,Bi2Te3
2406,Bi2Te3,,,ThermCond,total,thermal conductivity,[0.3],Kelvin^(-1.0)  Meter^(-1.0)  Watt^(1.0),[295],Kelvin^(1.0),0.3,295.0,,,,,10.1007/s10973-012-2553-6,Structural and thermal properties of chemically synthesized Bi2Te3 nanoparticles,payment,Springer,2012,"Srivastava Punita, Singh Kedar",Journal of Thermal Analysis and Calorimetry,0.3,Bi2Te3
2408,Yb3TaO7,,,ThermCond,total,thermal conductivity,"[1.04, 1.28]",Kelvin^(-1.0)  Meter^(-1.0)  Watt^(1.0),"[298.0, 1173.0]",Kelvin^(1.0),1.16,735.5,,,,,10.1016/j.jallcom.2019.02.317,Thermo-mechanical properties of fluorite Yb3TaO7 and Yb3NbO7 ceramics with glass-like thermal conductivity ,payment,Elsevier,2019,CHEN,Journal of Alloys and Compounds,1.1600000000000001,Yb3TaO7
2408,Yb3TaO7,,,ThermCond,total,thermal conductivity,"[1.04, 1.28]",Kelvin^(-1.0)  Meter^(-1.0)  Watt^(1.0),"[298.0, 1173.0]",Kelvin^(1.0),1.16,735.5,,,,,10.1016/j.jallcom.2019.02.317,Thermo-mechanical properties of fluorite Yb3TaO7 and Yb3NbO7 ceramics with glass-like thermal conductivity ,payment,Elsevier,2019,CHEN,Journal of Alloys and Compounds,1.1600000000000001,Yb3TaO7
2409,Yb3NbO7,,,ThermCond,total,minimum thermal conductivity,[1.04],Kelvin^(-1.0)  Meter^(-1.0)  Watt^(1.0),"[298.0, 1173.0]",Kelvin^(1.0),1.04,735.5,,,,,10.1016/j.jallcom.2019.02.317,Thermo-mechanical properties of fluorite Yb3TaO7 and Yb3NbO7 ceramics with glass-like thermal conductivity ,payment,Elsevier,2019,CHEN,Journal of Alloys and Compounds,1.04,Yb3NbO7
2409,Yb3NbO7,,,ThermCond,total,minimum thermal conductivity,[1.04],Kelvin^(-1.0)  Meter^(-1.0)  Watt^(1.0),"[298.0, 1173.0]",Kelvin^(1.0),1.04,735.5,,,,,10.1016/j.jallcom.2019.02.317,Thermo-mechanical properties of fluorite Yb3TaO7 and Yb3NbO7 ceramics with glass-like thermal conductivity ,payment,Elsevier,2019,CHEN,Journal of Alloys and Compounds,1.04,Yb3NbO7
2410,Yb3NbO7,,,ThermCond,total,thermal conductivity,[1.04],Kelvin^(-1.0)  Meter^(-1.0)  Watt^(1.0),[298.0],Kelvin^(1.0),1.04,298.0,,,,,10.1016/j.jallcom.2019.02.317,Thermo-mechanical properties of fluorite Yb3TaO7 and Yb3NbO7 ceramics with glass-like thermal conductivity ,payment,Elsevier,2019,CHEN,Journal of Alloys and Compounds,1.04,Yb3NbO7
2410,Yb3NbO7,,,ThermCond,total,thermal conductivity,[1.04],Kelvin^(-1.0)  Meter^(-1.0)  Watt^(1.0),[298.0],Kelvin^(1.0),1.04,298.0,,,,,10.1016/j.jallcom.2019.02.317,Thermo-mechanical properties of fluorite Yb3TaO7 and Yb3NbO7 ceramics with glass-like thermal conductivity ,payment,Elsevier,2019,CHEN,Journal of Alloys and Compounds,1.04,Yb3NbO7
2434,ZrS2,,,ThermCond,lattice,maximum lattice thermal conductivity,[3.05],Kelvin^(-1.0)  Meter^(-1.0)  Watt^(1.0),[300.0],Kelvin^(1.0),3.05,300.0,,,,,10.1016/j.commatsci.2019.109109,"Electronic and thermoelectric properties of ZrSxSe2−x
",payment,Elsevier,2019,GHAFARI,Computational Materials Science,3.05,ZrS2
2439,ZrS2,,,ThermCond,lattice,lattice thermal conductivity,[18.0],Kelvin^(-1.0)  Meter^(-1.0)  Watt^(1.0),[300.0],Kelvin^(1.0),18.0,300.0,,,,,10.1016/j.commatsci.2019.109109,"Electronic and thermoelectric properties of ZrSxSe2−x
",payment,Elsevier,2019,GHAFARI,Computational Materials Science,18.0,ZrS2
2444,Sb2Te3κ0,,,ThermCond,lattice,lattice thermal conductivity,[1.78],Kelvin^(-1.0)  Meter^(-1.0)  Watt^(1.0),[295],Kelvin^(1.0),1.78,295.0,,,,,10.1016/j.jssc.2012.04.049,"Influence of nanoinclusions on scattering of holes and phonons and transport coefficients in Bi
x
Sb1−x
Te3 bulk nanostructures ",payment,Elsevier,2012,BULAT,Journal of Solid State Chemistry,1.78,Sb2Te3κ0
2444,Sb2Te3κ0,,,ThermCond,lattice,lattice thermal conductivity,[1.78],Kelvin^(-1.0)  Meter^(-1.0)  Watt^(1.0),[295],Kelvin^(1.0),1.78,295.0,,,,,10.1016/j.jssc.2012.04.049,"Influence of nanoinclusions on scattering of holes and phonons and transport coefficients in Bi
x
Sb1−x
Te3 bulk nanostructures ",payment,Elsevier,2012,BULAT,Journal of Solid State Chemistry,1.78,Sb2Te3κ0
2444,Sb2Te3κ0,,,ThermCond,lattice,lattice thermal conductivity,[1.78],Kelvin^(-1.0)  Meter^(-1.0)  Watt^(1.0),[295],Kelvin^(1.0),1.78,295.0,,,,,10.1016/j.jssc.2012.04.049,"Influence of nanoinclusions on scattering of holes and phonons and transport coefficients in Bi
x
Sb1−x
Te3 bulk nanostructures ",payment,Elsevier,2012,BULAT,Journal of Solid State Chemistry,1.78,Sb2Te3κ0
2445,Cu3NbS4,,,ThermCond,total,thermal conductivity,[2.91],Kelvin^(-1.0)  Meter^(-1.0)  Watt^(1.0),[323.0],Kelvin^(1.0),2.91,323.0,,,,,10.1039/c7qi00264e,"Tuning the optical, electronic and thermal properties of Cu3NbS4−xSex through chemical substitution",payment,RSC,2017,"Erica M. Chen, Stanislav S. Stoyko, Jennifer A. Aitken, Pierre F. P. Poudeu, Erica M. Chen, Stanislav S. Stoyko, Jennifer A. Aitken, Pierre F. P. Poudeu",Inorganic Chemistry Frontiers,2.91,Cu3NbS4
2445,Cu3NbS4,,,ThermCond,total,thermal conductivity,[2.91],Kelvin^(-1.0)  Meter^(-1.0)  Watt^(1.0),[323.0],Kelvin^(1.0),2.91,323.0,,,,,10.1039/c7qi00264e,"Tuning the optical, electronic and thermal properties of Cu3NbS4−xSex through chemical substitution",payment,RSC,2017,"Erica M. Chen, Stanislav S. Stoyko, Jennifer A. Aitken, Pierre F. P. Poudeu, Erica M. Chen, Stanislav S. Stoyko, Jennifer A. Aitken, Pierre F. P. Poudeu",Inorganic Chemistry Frontiers,2.91,Cu3NbS4
2468,CaCo2O4,,,ThermCond,total,κ,[6.3],Kelvin^(-1.0)  Meter^(-1.0)  Watt^(1.0),[390.0],Kelvin^(1.0),6.3,390.0,,,,,10.1016/j.physc.2009.05.107,"Structure and properties of the one-dimensional cobalt oxide CaCo2O4
",payment,Elsevier,2009,ISOBE,Physica C: Superconductivity,6.3,CaCo2O4
2468,CaCo2O4,,,ThermCond,total,κ,[6.3],Kelvin^(-1.0)  Meter^(-1.0)  Watt^(1.0),[390.0],Kelvin^(1.0),6.3,390.0,,,,,10.1016/j.physc.2009.05.107,"Structure and properties of the one-dimensional cobalt oxide CaCo2O4
",payment,Elsevier,2009,ISOBE,Physica C: Superconductivity,6.3,CaCo2O4
2475,CoSb3,,,ThermCond,lattice,λL,[10.0],Kelvin^(-1.0)  Meter^(-1.0)  Watt^(1.0),[295],Kelvin^(1.0),10.0,295.0,,,,,10.1016/j.jallcom.2007.11.144,Thermoelectric properties of semi-conducting compound CoSb3 doped with Pd and Te ,payment,Elsevier,2009,CHITROUB,Journal of Alloys and Compounds,10.0,CoSb3
2479,AgSbTe2,,,ThermCond,total,thermal conductivity,[0.8],Kelvin^(-1.0)  Meter^(-1.0)  Watt^(1.0),[295],Kelvin^(1.0),0.8,295.0,,,,,10.1039/c6cp07897d,Computational prediction of high thermoelectric performance in p-type half-Heusler compounds with low band effective mass,payment,RSC,2017,"Teng Fang, Shuqi Zheng, Tian Zhou, Lei Yan, Peng Zhang, Teng Fang, Shuqi Zheng, Tian Zhou, Lei Yan, Peng Zhang",Physical Chemistry Chemical Physics,0.8,AgSbTe2
2483,ZrS2,,,ThermCond,lattice,κL,[3.29],Kelvin^(-1.0)  Meter^(-1.0)  Watt^(1.0),[300.0],Kelvin^(1.0),3.29,300.0,,,,,10.1039/c8qi01297k,High thermoelectric efficiency in monolayer PbI2 from 300 K to 900 K,payment,RSC,2019,"Bo Peng, Haodong Mei, Hao Zhang, Hezhu Shao, Ke Xu, Gang Ni, Qingyuan Jin, Costas M. Soukoulis, Heyuan Zhu, Bo Peng, Haodong Mei, Hao Zhang, Hezhu Shao, Ke Xu, Gang Ni, Qingyuan Jin, Costas M. Soukoulis, Heyuan Zhu",Inorganic Chemistry Frontiers,3.29,ZrS2
2493,Ag25Bi25Se50,,,ThermCond,total,κ,[0.7],Kelvin^(-1.0)  Meter^(-1.0)  Watt^(1.0),[748.0],Kelvin^(1.0),0.7000000000000001,748.0,,alloy,,,10.1016/j.actamat.2017.09.029,Ultralow thermal conductivity in n-type Ge-doped AgBiSe2 thermoelectric materials ,payment,Elsevier,2017,WU,Acta Materialia,0.7,Ag25Bi25Se50
2493,Ag25Bi25Se50,,,ThermCond,total,κ,[0.7],Kelvin^(-1.0)  Meter^(-1.0)  Watt^(1.0),[748.0],Kelvin^(1.0),0.7000000000000001,748.0,,alloy,,,10.1016/j.actamat.2017.09.029,Ultralow thermal conductivity in n-type Ge-doped AgBiSe2 thermoelectric materials ,payment,Elsevier,2017,WU,Acta Materialia,0.7,Ag25Bi25Se50
2493,Ag25Bi25Se50,,,ThermCond,total,κ,[0.7],Kelvin^(-1.0)  Meter^(-1.0)  Watt^(1.0),[748.0],Kelvin^(1.0),0.7000000000000001,748.0,,alloy,,,10.1016/j.actamat.2017.09.029,Ultralow thermal conductivity in n-type Ge-doped AgBiSe2 thermoelectric materials ,payment,Elsevier,2017,WU,Acta Materialia,0.7,Ag25Bi25Se50
2499,Ag2Se,,,ThermCond,total,κ,[1.8],Kelvin^(-1.0)  Meter^(-1.0)  Watt^(1.0),[300.0],Kelvin^(1.0),1.8,300.0,,,,,10.1039/c9qm00487d,High thermoelectric performance for an Ag2Se-based material prepared by a wet chemical method,payment,RSC,2020,"D. Li, J. H. Zhang, J. M. Li, J. Zhang, X. Y. Qin, D. Li, J. H. Zhang, J. M. Li, J. Zhang, X. Y. Qin",Materials Chemistry Frontiers,1.8,Ag2Se
2507,BiSbSe3,,,ThermCond,lattice,κL,[0.38],Kelvin^(-1.0)  Meter^(-1.0)  Watt^(1.0),[300.0],Kelvin^(1.0),0.38,300.0,,,,,10.1016/j.mssp.2019.01.021,"Cation-anion codoping to enhance thermoelectric performance of
BiSbSe
3
",payment,Elsevier,2019,ZHANG,Materials Science in Semiconductor Processing,0.38,BiSbSe3
2525,Cu2S1,,,ThermCond,lattice,κL,[0.03],Kelvin^(-1.0)  Meter^(-1.0)  Watt^(1.0),[10.0],Kelvin^(1.0),0.03,10.0,,,,,10.1016/j.nanoen.2017.10.042,High thermoelectric performance and low thermal conductivity in Cu2−yS1/3Se1/3Te1/3 liquid-like materials with nanoscale mosaic structures ,payment,Elsevier,2017,ZHAO,Nano Energy,0.03,Cu2S1
2525,Cu2S1,,,ThermCond,lattice,κL,[0.03],Kelvin^(-1.0)  Meter^(-1.0)  Watt^(1.0),[10.0],Kelvin^(1.0),0.03,10.0,,,,,10.1016/j.nanoen.2017.10.042,High thermoelectric performance and low thermal conductivity in Cu2−yS1/3Se1/3Te1/3 liquid-like materials with nanoscale mosaic structures ,payment,Elsevier,2017,ZHAO,Nano Energy,0.03,Cu2S1
2527,Y3Cu3Sb4,,,ThermCond,lattice,κlatt,[2.5],Kelvin^(-1.0)  Meter^(-1.0)  Watt^(1.0),[300.0],Kelvin^(1.0),2.5,300.0,,,,,10.1038/s41598-017-14658-5,"High potential thermoelectric figure of merit in ternary La3Cu3X4 (X = P, As, Sb and Bi) compounds",open,Springer,2017,"Pandey Tribhuwan, Parker David S.",Scientific Reports,2.5,Y3Cu3Sb4
2527,Y3Cu3Sb4,,,ThermCond,lattice,κlatt,[2.5],Kelvin^(-1.0)  Meter^(-1.0)  Watt^(1.0),[300.0],Kelvin^(1.0),2.5,300.0,,,,,10.1038/s41598-017-14658-5,"High potential thermoelectric figure of merit in ternary La3Cu3X4 (X = P, As, Sb and Bi) compounds",open,Springer,2017,"Pandey Tribhuwan, Parker David S.",Scientific Reports,2.5,Y3Cu3Sb4
2527,Y3Cu3Sb4,,,ThermCond,lattice,κlatt,[2.5],Kelvin^(-1.0)  Meter^(-1.0)  Watt^(1.0),[300.0],Kelvin^(1.0),2.5,300.0,,,,,10.1038/s41598-017-14658-5,"High potential thermoelectric figure of merit in ternary La3Cu3X4 (X = P, As, Sb and Bi) compounds",open,Springer,2017,"Pandey Tribhuwan, Parker David S.",Scientific Reports,2.5,Y3Cu3Sb4
2539,Cu3SbSe3,,,ThermCond,total,thermal conductivity,[1.0],Kelvin^(-1.0)  Meter^(-1.0)  Watt^(1.0),[295],Kelvin^(1.0),1.0,295.0,,,,,10.1557/jmr.2011.43,High-temperature order/disorder transition in the thermoelectric Cu3SbSe3,payment,Springer,2011,"Kirkham Melanie, Majsztrik Paul, Skoug Eric, Morelli Donald, Wang Hsin, Porter Wallace D., Payzant E. Andrew, Lara-Curzio Edgar",Journal of Materials Research,1.0,Cu3SbSe3
2539,Cu3SbSe3,,,ThermCond,total,thermal conductivity,[1.0],Kelvin^(-1.0)  Meter^(-1.0)  Watt^(1.0),[295],Kelvin^(1.0),1.0,295.0,,,,,10.1557/jmr.2011.43,High-temperature order/disorder transition in the thermoelectric Cu3SbSe3,payment,Springer,2011,"Kirkham Melanie, Majsztrik Paul, Skoug Eric, Morelli Donald, Wang Hsin, Porter Wallace D., Payzant E. Andrew, Lara-Curzio Edgar",Journal of Materials Research,1.0,Cu3SbSe3
2544,SnSe2,,,ThermCond,lattice,κL,[3.82],Kelvin^(-1.0)  Meter^(-1.0)  Watt^(1.0),[295],Kelvin^(1.0),3.82,295.0,,,,,10.1016/j.physe.2018.12.004,"Ultralow lattice thermal conductivity and electronic properties of monolayer 1T phase semimetal SiTe2 and SnTe2
",payment,Elsevier,2019,WANG,Physica E: Low-dimensional Systems and Nanostructures,3.82,SnSe2
2547,SiO2,,,ThermCond,total,thermal conductivity,[1.36],Kelvin^(-1.0)  Meter^(-1.0)  Watt^(1.0),[295],Kelvin^(1.0),1.36,295.0,,,,,10.1016/S0025-5408(97)00250-X,Fabrication and Thermoelectric Properties of n-Type SbI3-Doped Bi2Te2.85Se0.15 Compounds by Hot Extrusion ,payment,Elsevier,1998,SEO,Materials Research Bulletin,1.36,SiO2
2553,FeSb2,,,ThermCond,total,κ,[7.08],Kelvin^(-1.0)  Meter^(-1.0)  Watt^(1.0),[100.0],Kelvin^(1.0),7.08,100.0,,HP,,,10.1007/s10909-014-1148-y,Enhanced Thermoelectric Performance of Te-doped FeSb2\documentclass[12pt]{minimal} \usepackage{amsmath} \usepackage{wasysym} \usepackage{amsfonts} \usepackage{amssymb} \usepackage{amsbsy} \usepackage{mathrsfs} \usepackage{upgreek} \setlength{\oddsidemargin}{-69pt} \begin{document}$$_{2}$$\end{document} Nanocomposite,payment,Springer,2014,"Pokharel M., Zhao H. Z., Koirala M., Ren Z. F., Opeil C.",Journal of Low Temperature Physics,7.08,FeSb2
2555,NaSbS2,,,ThermCond,lattice,lattice thermal conductivity,"[0.753, 1.173]",Kelvin^(-1.0)  Meter^(-1.0)  Watt^(1.0),[295],Kelvin^(1.0),0.963,295.0,,,,,10.1140/epjb-e2019-90712-y,"Structural, stability and thermoelectric properties for the monoclinic phase of NaSbS2 and NaSbSe2: A theoretical investigation",payment,Springer,2019,"Mahmoud Mahmoud M. A., Joubert Daniel P., Molepo Mahlaga P.",The European Physical Journal B,0.9630000000000001,NaSbS2
2570,TlBiTe2,,,ThermCond,total,thermal conductivity,[1.76],Kelvin^(-1.0)  Meter^(-1.0)  Watt^(1.0),[300.0],Kelvin^(1.0),1.76,300.0,,,,,10.1016/S0925-8388(02)01027-7,"Thermophysical properties of Tl9BiTe6 and TlBiTe2
",payment,Elsevier,2003,KUROSAKI,Journal of Alloys and Compounds,1.76,TlBiTe2
2571,Bi2Se3,,,ThermCond,total,thermal conductivity,[1.25],Kelvin^(-1.0)  Meter^(-1.0)  Watt^(1.0),[300.0],Kelvin^(1.0),1.25,300.0,,,,,10.1016/j.matlet.2018.08.129,High-performance and high-stability bismuth selenide core thermoelectric fibers ,payment,Elsevier,2018,QIAN,Materials Letters,1.25,Bi2Se3
2571,Bi2Se3,,,ThermCond,total,thermal conductivity,[1.25],Kelvin^(-1.0)  Meter^(-1.0)  Watt^(1.0),[300.0],Kelvin^(1.0),1.25,300.0,,,,,10.1016/j.matlet.2018.08.129,High-performance and high-stability bismuth selenide core thermoelectric fibers ,payment,Elsevier,2018,QIAN,Materials Letters,1.25,Bi2Se3
2574,Fe2VAl,,,ThermCond,total,thermal conductivity,[28.0],Kelvin^(-1.0)  Meter^(-1.0)  Watt^(1.0),[295],Kelvin^(1.0),28.0,295.0,,,,,10.1016/j.jallcom.2014.05.137,"Single thermite-type combustion synthesis of Fe2VAl for thermoelectric applications from Fe, V2O5 and Al powders ",payment,Elsevier,2014,ABE,Journal of Alloys and Compounds,28.0,Fe2VAl
2585,Cu2Se,,,ThermCond,lattice,κl,[0.6],Kelvin^(-1.0)  Meter^(-1.0)  Watt^(1.0),[1000.0],Kelvin^(1.0),0.6000000000000001,1000.0,,,,,10.1016/j.nantod.2020.100938,"Cu2Se thermoelectrics: property, methodology, and device ",payment,Elsevier,2020,LIU,Nano Today,0.6,Cu2Se
2586,Cu2Se,,,ThermCond,lattice,κl,[0.5],Kelvin^(-1.0)  Meter^(-1.0)  Watt^(1.0),[900.0],Kelvin^(1.0),0.5,900.0,,,,,10.1016/j.nantod.2020.100938,"Cu2Se thermoelectrics: property, methodology, and device ",payment,Elsevier,2020,LIU,Nano Today,0.5,Cu2Se
2595,La10Nb20,,,ThermCond,lattice,κL,[3.7],Kelvin^(-1.0)  Meter^(-1.0)  Watt^(1.0),[300.0],Kelvin^(1.0),3.7,300.0,,,,,10.1039/c8ta10079a,First-principles calculations and high thermoelectric performance of La–Nb doped SrTiO3 ceramics,payment,RSC,2019,"Yan Li, Qing-Yu Hou, Xiao-Huan Wang, Hui-Jun Kang, Xinba Yaer, Jian-Bo Li, Tong-Min Wang, Lei Miao, Jun Wang, Yan Li, Qing-Yu Hou, Xiao-Huan Wang, Hui-Jun Kang, Xinba Yaer, Jian-Bo Li, Tong-Min Wang, Lei Miao, Jun Wang",Journal of Materials Chemistry A,3.7,La10Nb20
2595,La10Nb20,,,ThermCond,lattice,κL,[3.7],Kelvin^(-1.0)  Meter^(-1.0)  Watt^(1.0),[300.0],Kelvin^(1.0),3.7,300.0,,,,,10.1039/c8ta10079a,First-principles calculations and high thermoelectric performance of La–Nb doped SrTiO3 ceramics,payment,RSC,2019,"Yan Li, Qing-Yu Hou, Xiao-Huan Wang, Hui-Jun Kang, Xinba Yaer, Jian-Bo Li, Tong-Min Wang, Lei Miao, Jun Wang, Yan Li, Qing-Yu Hou, Xiao-Huan Wang, Hui-Jun Kang, Xinba Yaer, Jian-Bo Li, Tong-Min Wang, Lei Miao, Jun Wang",Journal of Materials Chemistry A,3.7,La10Nb20
2605,Ca3Co4O9,,,ThermCond,total,thermal conductivity,[6.79],Kelvin^(-1.0)  Meter^(-1.0)  Watt^(1.0),[573.0],Kelvin^(1.0),6.79,573.0,,,,,10.1016/j.ceramint.2015.06.058,"Fabrication and thermoelectric properties of CuMn1+x
O2 (x=0~0.2) ceramics ",payment,Elsevier,2015,HSIEH,Ceramics International,6.79,Ca3Co4O9
2605,Ca3Co4O9,,,ThermCond,total,thermal conductivity,[6.79],Kelvin^(-1.0)  Meter^(-1.0)  Watt^(1.0),[573.0],Kelvin^(1.0),6.79,573.0,,,,,10.1016/j.ceramint.2015.06.058,"Fabrication and thermoelectric properties of CuMn1+x
O2 (x=0~0.2) ceramics ",payment,Elsevier,2015,HSIEH,Ceramics International,6.79,Ca3Co4O9
2605,Ca3Co4O9,,,ThermCond,total,thermal conductivity,[6.79],Kelvin^(-1.0)  Meter^(-1.0)  Watt^(1.0),[573.0],Kelvin^(1.0),6.79,573.0,,,,,10.1016/j.ceramint.2015.06.058,"Fabrication and thermoelectric properties of CuMn1+x
O2 (x=0~0.2) ceramics ",payment,Elsevier,2015,HSIEH,Ceramics International,6.79,Ca3Co4O9
2610,CO2,,,ThermCond,total,thermal conductivity,[0.048100000000000004],Kelvin^(-1.0)  Meter^(-1.0)  Watt^(1.0),[600.0],Kelvin^(1.0),0.0481,600.0,,,,,10.1007/s10973-019-08994-z,Application of TPO/TPR methods in oxidation investigations of CoSb3 and Mg2Si thermoelectrics with and without a protective coating of “black glass”,payment,Springer,2020,"Leszczyński Juliusz, Mizera Adrian, Nieroda Jolanta, Nieroda Paweł, Drożdż Ewa, Sitarz Maciej, Koleżyński Andrzej",Journal of Thermal Analysis and Calorimetry,0.048100000000000004,CO2
2611,BT150,,,ThermCond,total,minimum thermal conductivity,[0.00031],Kelvin^(-1.0)  Meter^(-1.0)  Watt^(1.0),[295],Kelvin^(1.0),0.00031,295.0,,,,,10.1016/j.nanoen.2016.09.018,2D hetero-nanosheets to enable ultralow thermal conductivity by all scale phonon scattering for highly thermoelectric performance ,payment,Elsevier,2016,LI,Nano Energy,0.00031,BT150
2612,BT90,,,ThermCond,lattice,κlatt,[0.21],Kelvin^(-1.0)  Meter^(-1.0)  Watt^(1.0),[295],Kelvin^(1.0),0.21,295.0,,,,,10.1016/j.nanoen.2016.09.018,2D hetero-nanosheets to enable ultralow thermal conductivity by all scale phonon scattering for highly thermoelectric performance ,payment,Elsevier,2016,LI,Nano Energy,0.21,BT90
2614,Cu2CdSnSe4,,,ThermCond,total,κ,[1.01],Kelvin^(-1.0)  Meter^(-1.0)  Watt^(1.0),[700.0],Kelvin^(1.0),1.01,700.0,,,,,10.1039/d0cc00035c,Intrinsically low thermal conductivity in a p-type semiconductor SrOCuBiSe2 with a [SrO]-intercalated CuBiSe2 structure,payment,RSC,2020,"Mengjia Luo, Kejun Bu, Xian Zhang, Jian Huang, Ruiqi Wang, Fuqiang Huang, Mengjia Luo, Kejun Bu, Xian Zhang, Jian Huang, Ruiqi Wang, Fuqiang Huang",Chemical Communications,1.01,Cu2CdSnSe4
2614,Cu2CdSnSe4,,,ThermCond,total,κ,[1.01],Kelvin^(-1.0)  Meter^(-1.0)  Watt^(1.0),[700.0],Kelvin^(1.0),1.01,700.0,,,,,10.1039/d0cc00035c,Intrinsically low thermal conductivity in a p-type semiconductor SrOCuBiSe2 with a [SrO]-intercalated CuBiSe2 structure,payment,RSC,2020,"Mengjia Luo, Kejun Bu, Xian Zhang, Jian Huang, Ruiqi Wang, Fuqiang Huang, Mengjia Luo, Kejun Bu, Xian Zhang, Jian Huang, Ruiqi Wang, Fuqiang Huang",Chemical Communications,1.01,Cu2CdSnSe4
2615,SrOCuSbSe2,,,ThermCond,total,κ,[0.38],Kelvin^(-1.0)  Meter^(-1.0)  Watt^(1.0),[850.0],Kelvin^(1.0),0.38,850.0,,,,,10.1039/d0cc00035c,Intrinsically low thermal conductivity in a p-type semiconductor SrOCuBiSe2 with a [SrO]-intercalated CuBiSe2 structure,payment,RSC,2020,"Mengjia Luo, Kejun Bu, Xian Zhang, Jian Huang, Ruiqi Wang, Fuqiang Huang, Mengjia Luo, Kejun Bu, Xian Zhang, Jian Huang, Ruiqi Wang, Fuqiang Huang",Chemical Communications,0.38,SrOCuSbSe2
2616,SrOCuBiSe2,,,ThermCond,total,κ,[0.45],Kelvin^(-1.0)  Meter^(-1.0)  Watt^(1.0),[700.0],Kelvin^(1.0),0.45,700.0,,,,,10.1039/d0cc00035c,Intrinsically low thermal conductivity in a p-type semiconductor SrOCuBiSe2 with a [SrO]-intercalated CuBiSe2 structure,payment,RSC,2020,"Mengjia Luo, Kejun Bu, Xian Zhang, Jian Huang, Ruiqi Wang, Fuqiang Huang, Mengjia Luo, Kejun Bu, Xian Zhang, Jian Huang, Ruiqi Wang, Fuqiang Huang",Chemical Communications,0.45,SrOCuBiSe2
2617,SrOCuBiSe2,,,ThermCond,total,κ,[0.45],Kelvin^(-1.0)  Meter^(-1.0)  Watt^(1.0),[700.0],Kelvin^(1.0),0.45,700.0,,,,,10.1039/d0cc00035c,Intrinsically low thermal conductivity in a p-type semiconductor SrOCuBiSe2 with a [SrO]-intercalated CuBiSe2 structure,payment,RSC,2020,"Mengjia Luo, Kejun Bu, Xian Zhang, Jian Huang, Ruiqi Wang, Fuqiang Huang, Mengjia Luo, Kejun Bu, Xian Zhang, Jian Huang, Ruiqi Wang, Fuqiang Huang",Chemical Communications,0.45,SrOCuBiSe2
2618,Ca3AlSb3,,,ThermCond,lattice,lattice thermal conductivity,[0.6],Kelvin^(-1.0)  Meter^(-1.0)  Watt^(1.0),[870.0],Kelvin^(1.0),0.6000000000000001,870.0,,,,,10.1039/c2jm31324c,Thermoelectric properties of Zn-doped Ca3AlSb3,payment,RSC,2012,"Wolfgang G. Zeier, Alex Zevalkink, Eugen Schechtel, Wolfgang Tremel, G. Jeffrey Snyder, Wolfgang G. Zeier, Alex Zevalkink, Eugen Schechtel, Wolfgang Tremel, G. Jeffrey Snyder",Journal of Materials Chemistry,0.6,Ca3AlSb3
2618,Ca3AlSb3,,,ThermCond,lattice,lattice thermal conductivity,[0.6],Kelvin^(-1.0)  Meter^(-1.0)  Watt^(1.0),[870.0],Kelvin^(1.0),0.6000000000000001,870.0,,,,,10.1039/c2jm31324c,Thermoelectric properties of Zn-doped Ca3AlSb3,payment,RSC,2012,"Wolfgang G. Zeier, Alex Zevalkink, Eugen Schechtel, Wolfgang Tremel, G. Jeffrey Snyder, Wolfgang G. Zeier, Alex Zevalkink, Eugen Schechtel, Wolfgang Tremel, G. Jeffrey Snyder",Journal of Materials Chemistry,0.6,Ca3AlSb3
2637,CoCl2,,,ThermCond,total,thermal conductivity,[1.13],Kelvin^(-1.0)  Meter^(-1.0)  Watt^(1.0),[362.0],Kelvin^(1.0),1.13,362.0,,,,,10.1016/j.matlet.2018.04.075,Thermo electric measurement of nanocrystalline cobalt doped copper sulfide for energy generation ,payment,Elsevier,2018,MANEESHA,Materials Letters,1.13,CoCl2
2638,Cu2Te,,,ThermCond,total,thermal conductivity,[3.5],Kelvin^(-1.0)  Meter^(-1.0)  Watt^(1.0),[588.0],Kelvin^(1.0),3.5,588.0,,,,,10.1016/j.jallcom.2020.156540,Ultralow thermal conductivity and high thermoelectric figure of merit in Cu2Te–Ag2Te composites ,payment,Elsevier,2020,MUKHERJEE,Journal of Alloys and Compounds,3.5,Cu2Te
2657,CoSb3,,,ThermCond,total,κ,[7.74],Kelvin^(-1.0)  Meter^(-1.0)  Watt^(1.0),[675.0],Kelvin^(1.0),7.74,675.0,,,,,10.1016/j.jallcom.2018.09.114,A comparative study on the thermoelectric properties of CoSb3 prepared by hydrothermal and solvothermal route ,payment,Elsevier,2019,LI,Journal of Alloys and Compounds,7.74,CoSb3
2658,CoSb3,,,ThermCond,total,κ,[8.13],Kelvin^(-1.0)  Meter^(-1.0)  Watt^(1.0),[675.0],Kelvin^(1.0),8.13,675.0,,,,,10.1016/j.jallcom.2018.09.114,A comparative study on the thermoelectric properties of CoSb3 prepared by hydrothermal and solvothermal route ,payment,Elsevier,2019,LI,Journal of Alloys and Compounds,8.13,CoSb3
2660,TiO2,,,ThermCond,total,thermal conductivity,[1.23],Kelvin^(-1.0)  Meter^(-1.0)  Watt^(1.0),[295],Kelvin^(1.0),1.23,295.0,,,,,10.1016/j.intermet.2019.03.001,"Enhanced thermoelectric properties of P-type BiSbTe/TiO2
Ag alloys ",payment,Elsevier,2019,SIE,Intermetallics,1.23,TiO2
2666,AgNO3,,,ThermCond,total,κ,"[0.08, 0.002]",Kelvin^(-1.0)  Meter^(-1.0)  Watt^(1.0),[300.0],Kelvin^(1.0),0.041,300.0,,,,,10.1016/j.enconman.2017.04.022,Flexo-green Polypyrrole – Silver nanocomposite films for thermoelectric power generation ,payment,Elsevier,2017,BHARTI,Energy Conversion and Management,0.041,AgNO3
2671,AgBiTe2,,point defect,ThermCond,lattice,lattice thermal conductivity,[0.7],Kelvin^(-1.0)  Meter^(-1.0)  Watt^(1.0),[750.0],Kelvin^(1.0),0.7000000000000001,750.0,,alloying,,,10.1039/c7ta09941j,Recent progress towards high performance of tin chalcogenide thermoelectric materials,payment,RSC,2018,"Shan Li, Xiaofang Li, Zhifeng Ren, Qian Zhang, Shan Li, Xiaofang Li, Zhifeng Ren, Qian Zhang",Journal of Materials Chemistry A,0.7,AgBiTe2
2678,CrGeTe3,,,ThermCond,total,κ,[2.32],Kelvin^(-1.0)  Meter^(-1.0)  Watt^(1.0),[300.0],Kelvin^(1.0),2.32,300.0,,,,,10.1016/j.jallcom.2019.03.198,"Correlation between thermoelectric transport properties and crystal structure in two-dimensional CrSiTe3
",payment,Elsevier,2019,LEE,Journal of Alloys and Compounds,2.32,CrGeTe3
2686,Dy2Ti2O7,,Dy substitution,ThermCond,total,thermal conductivity,[1.92],Kelvin^(-1.0)  Meter^(-1.0)  Watt^(1.0),[773.0],Kelvin^(1.0),1.92,773.0,,,,,10.1016/j.jallcom.2017.02.146,"Enhanced thermoelectric properties of La and Dy co-doped, Sr-deficient SrTiO3 ceramics ",payment,Elsevier,2017,HAN,Journal of Alloys and Compounds,1.92,Dy2Ti2O7
2686,Dy2Ti2O7,,Dy substitution,ThermCond,total,thermal conductivity,[1.92],Kelvin^(-1.0)  Meter^(-1.0)  Watt^(1.0),[773.0],Kelvin^(1.0),1.92,773.0,,,,,10.1016/j.jallcom.2017.02.146,"Enhanced thermoelectric properties of La and Dy co-doped, Sr-deficient SrTiO3 ceramics ",payment,Elsevier,2017,HAN,Journal of Alloys and Compounds,1.92,Dy2Ti2O7
2686,Dy2Ti2O7,,Dy substitution,ThermCond,total,thermal conductivity,[1.92],Kelvin^(-1.0)  Meter^(-1.0)  Watt^(1.0),[773.0],Kelvin^(1.0),1.92,773.0,,,,,10.1016/j.jallcom.2017.02.146,"Enhanced thermoelectric properties of La and Dy co-doped, Sr-deficient SrTiO3 ceramics ",payment,Elsevier,2017,HAN,Journal of Alloys and Compounds,1.92,Dy2Ti2O7
2687,Dy2Ti2O7,,,ThermCond,total,thermal conductivity,[1.92],Kelvin^(-1.0)  Meter^(-1.0)  Watt^(1.0),[773.0],Kelvin^(1.0),1.92,773.0,,,,,10.1016/j.jallcom.2017.02.146,"Enhanced thermoelectric properties of La and Dy co-doped, Sr-deficient SrTiO3 ceramics ",payment,Elsevier,2017,HAN,Journal of Alloys and Compounds,1.92,Dy2Ti2O7
2687,Dy2Ti2O7,,,ThermCond,total,thermal conductivity,[1.92],Kelvin^(-1.0)  Meter^(-1.0)  Watt^(1.0),[773.0],Kelvin^(1.0),1.92,773.0,,,,,10.1016/j.jallcom.2017.02.146,"Enhanced thermoelectric properties of La and Dy co-doped, Sr-deficient SrTiO3 ceramics ",payment,Elsevier,2017,HAN,Journal of Alloys and Compounds,1.92,Dy2Ti2O7
2687,Dy2Ti2O7,,,ThermCond,total,thermal conductivity,[1.92],Kelvin^(-1.0)  Meter^(-1.0)  Watt^(1.0),[773.0],Kelvin^(1.0),1.92,773.0,,,,,10.1016/j.jallcom.2017.02.146,"Enhanced thermoelectric properties of La and Dy co-doped, Sr-deficient SrTiO3 ceramics ",payment,Elsevier,2017,HAN,Journal of Alloys and Compounds,1.92,Dy2Ti2O7
2697,CaMnO3,,,ThermCond,total,thermal conductivity,[3.6],Kelvin^(-1.0)  Meter^(-1.0)  Watt^(1.0),[295],Kelvin^(1.0),3.6,295.0,,,,,10.1038/npjcompumats.2016.23,Contribution of point defects and nano-grains to thermal transport behaviours of oxide-based thermoelectrics,open,Springer,2016,"Ren Guang-Kun, Lan Jin-Le, Ventura Kyle J, Tan Xing, Lin Yuan-Hua, Nan Ce-Wen",npj Computational Materials,3.6,CaMnO3
2704,BaBiTe3,,,ThermCond,total,κtot,[0.7],Kelvin^(-1.0)  Meter^(-1.0)  Watt^(1.0),[295],Kelvin^(1.0),0.7000000000000001,295.0,,,,,10.1016/j.jssc.2017.02.025,Thermoelectric transport properties of BaBiTe3-based materials ,payment,Elsevier,2017,ZHOU,Journal of Solid State Chemistry,0.7,BaBiTe3
2705,Bi2Te3,,,ThermCond,total,κtot,[0.63],Kelvin^(-1.0)  Meter^(-1.0)  Watt^(1.0),[295],Kelvin^(1.0),0.63,295.0,,,,,10.1016/j.jssc.2017.02.025,Thermoelectric transport properties of BaBiTe3-based materials ,payment,Elsevier,2017,ZHOU,Journal of Solid State Chemistry,0.63,Bi2Te3
2705,Bi2Te3,,,ThermCond,total,κtot,[0.63],Kelvin^(-1.0)  Meter^(-1.0)  Watt^(1.0),[295],Kelvin^(1.0),0.63,295.0,,,,,10.1016/j.jssc.2017.02.025,Thermoelectric transport properties of BaBiTe3-based materials ,payment,Elsevier,2017,ZHOU,Journal of Solid State Chemistry,0.63,Bi2Te3
2720,HfO2,,,ThermCond,total,thermal conductivity,[11.43],Kelvin^(-1.0)  Meter^(-1.0)  Watt^(1.0),[295],Kelvin^(1.0),11.43,295.0,,hotpressed,,,10.1039/c2ra21003g,Microstructural and thermal investigations of HfO2 nanoparticles,payment,RSC,2012,"Girija S. Chaubey, Yuan Yao, Julien P. A. Makongo, Pranati Sahoo, Dinesh Misra, Pierre F. P. Poudeu, John B. Wiley, Girija S. Chaubey, Yuan Yao, Julien P. A. Makongo, Pranati Sahoo, Dinesh Misra, Pierre F. P. Poudeu, John B. Wiley",RSC Advances,11.43,HfO2
2727,Bi2O2S,,,ThermCond,lattice,κph(‖),[1.0],Kelvin^(-1.0)  Meter^(-1.0)  Watt^(1.0),[300.0],Kelvin^(1.0),1.0,300.0,,,,,10.1039/c9cp03394g,Intrinsically low thermal conductivity of bismuth oxychalcogenides originating from interlayer coupling,payment,RSC,2019,"Hong-Yue Song, Xu-Jin Ge, Man-Yu Shang, Jia Zhang, Jing-Tao Lü, Hong-Yue Song, Xu-Jin Ge, Man-Yu Shang, Jia Zhang, Jing-Tao Lü",Physical Chemistry Chemical Physics,1.0,Bi2O2S
2727,Bi2O2S,,,ThermCond,lattice,κph(‖),[1.0],Kelvin^(-1.0)  Meter^(-1.0)  Watt^(1.0),[300.0],Kelvin^(1.0),1.0,300.0,,,,,10.1039/c9cp03394g,Intrinsically low thermal conductivity of bismuth oxychalcogenides originating from interlayer coupling,payment,RSC,2019,"Hong-Yue Song, Xu-Jin Ge, Man-Yu Shang, Jia Zhang, Jing-Tao Lü, Hong-Yue Song, Xu-Jin Ge, Man-Yu Shang, Jia Zhang, Jing-Tao Lü",Physical Chemistry Chemical Physics,1.0,Bi2O2S
2728,Bi2O2Se,,,ThermCond,total,κ,[1.0],Kelvin^(-1.0)  Meter^(-1.0)  Watt^(1.0),[295],Kelvin^(1.0),1.0,295.0,,,,,10.1039/c9cp03394g,Intrinsically low thermal conductivity of bismuth oxychalcogenides originating from interlayer coupling,payment,RSC,2019,"Hong-Yue Song, Xu-Jin Ge, Man-Yu Shang, Jia Zhang, Jing-Tao Lü, Hong-Yue Song, Xu-Jin Ge, Man-Yu Shang, Jia Zhang, Jing-Tao Lü",Physical Chemistry Chemical Physics,1.0,Bi2O2Se
2728,Bi2O2Se,,,ThermCond,total,κ,[1.0],Kelvin^(-1.0)  Meter^(-1.0)  Watt^(1.0),[295],Kelvin^(1.0),1.0,295.0,,,,,10.1039/c9cp03394g,Intrinsically low thermal conductivity of bismuth oxychalcogenides originating from interlayer coupling,payment,RSC,2019,"Hong-Yue Song, Xu-Jin Ge, Man-Yu Shang, Jia Zhang, Jing-Tao Lü, Hong-Yue Song, Xu-Jin Ge, Man-Yu Shang, Jia Zhang, Jing-Tao Lü",Physical Chemistry Chemical Physics,1.0,Bi2O2Se
2729,Bi2Mo2O9,,,ThermCond,total,thermal conductivity,[1.0],Kelvin^(-1.0)  Meter^(-1.0)  Watt^(1.0),[300.0],Kelvin^(1.0),1.0,300.0,,,,,10.1016/j.jallcom.2015.05.166,Low thermal conductivity of Bi2Mo2O9 ceramics ,payment,Elsevier,2015,ZHANG,Journal of Alloys and Compounds,1.0,Bi2Mo2O9
2729,Bi2Mo2O9,,,ThermCond,total,thermal conductivity,[1.0],Kelvin^(-1.0)  Meter^(-1.0)  Watt^(1.0),[300.0],Kelvin^(1.0),1.0,300.0,,,,,10.1016/j.jallcom.2015.05.166,Low thermal conductivity of Bi2Mo2O9 ceramics ,payment,Elsevier,2015,ZHANG,Journal of Alloys and Compounds,1.0,Bi2Mo2O9
2729,Bi2Mo2O9,,,ThermCond,total,thermal conductivity,[1.0],Kelvin^(-1.0)  Meter^(-1.0)  Watt^(1.0),[300.0],Kelvin^(1.0),1.0,300.0,,,,,10.1016/j.jallcom.2015.05.166,Low thermal conductivity of Bi2Mo2O9 ceramics ,payment,Elsevier,2015,ZHANG,Journal of Alloys and Compounds,1.0,Bi2Mo2O9
2730,MoS2,,,ThermCond,total,thermal conductivities,[142.0],Kelvin^(-1.0)  Meter^(-1.0)  Watt^(1.0),[295],Kelvin^(1.0),142.0,295.0,,,,,10.1038/s41598-019-40882-2,"Intrinsic Thermal conductivities of monolayer transition metal dichalcogenides MX2 (M = Mo, W; X = S, Se, Te)",open,Springer,2019,"Zulfiqar Muhammad, Zhao Yinchang, Li Geng, Li ZhengCao, Ni Jun",Scientific Reports,142.0,MoS2
2732,MoS2,,,ThermCond,lattice,κL,[13.1],Kelvin^(-1.0)  Meter^(-1.0)  Watt^(1.0),[500.0],Kelvin^(1.0),13.1,500.0,,,,,10.1038/s41598-019-40882-2,"Intrinsic Thermal conductivities of monolayer transition metal dichalcogenides MX2 (M = Mo, W; X = S, Se, Te)",open,Springer,2019,"Zulfiqar Muhammad, Zhao Yinchang, Li Geng, Li ZhengCao, Ni Jun",Scientific Reports,13.1,MoS2
2738,Cu2S,,,ThermCond,total,thermal conductivity,"[0.5, 0.3]",Kelvin^(-1.0)  Meter^(-1.0)  Watt^(1.0),"[400.0, 1000.0]",Kelvin^(1.0),0.4,700.0,,,,,10.1039/c5ta01667c,High thermoelectric and mechanical performance in highly dense Cu2−xS bulks prepared by a melt-solidification technique,payment,RSC,2015,"Lanling Zhao, Xiaolin Wang, Frank Yun Fei, Jiyang Wang, Zhenxiang Cheng, Shixue Dou, Jun Wang, G. Jeffrey Snyder, Lanling Zhao, Xiaolin Wang, Frank Yun Fei, Jiyang Wang, Zhenxiang Cheng, Shixue Dou, Jun Wang, G. Jeffrey Snyder",Journal of Materials Chemistry A,0.4,Cu2S
2739,SrAl2Si2,,,ThermCond,total,κ,[13.0],Kelvin^(-1.0)  Meter^(-1.0)  Watt^(1.0),[295],Kelvin^(1.0),13.0,295.0,,,,,10.1016/j.intermet.2011.05.009,Electronic structure and transport properties of SrAl2Si2: Effect of yttrium substitution ,payment,Elsevier,2011,LUE,Intermetallics,13.0,SrAl2Si2
2739,SrAl2Si2,,,ThermCond,total,κ,[13.0],Kelvin^(-1.0)  Meter^(-1.0)  Watt^(1.0),[295],Kelvin^(1.0),13.0,295.0,,,,,10.1016/j.intermet.2011.05.009,Electronic structure and transport properties of SrAl2Si2: Effect of yttrium substitution ,payment,Elsevier,2011,LUE,Intermetallics,13.0,SrAl2Si2
2740,HfSe2,,,ThermCond,lattice,averaged lattice thermal conductivity,[3.3],Kelvin^(-1.0)  Meter^(-1.0)  Watt^(1.0),[295],Kelvin^(1.0),3.3,295.0,,,,,10.1016/j.mtcomm.2020.101434,"Mechanical, thermal and thermoelectric properties of MX2 (M = Zr, Hf; X = S, Se) ",payment,Elsevier,2020,ABDULSALAM,Materials Today Communications,3.3,HfSe2
2741,ZrSe2,,,ThermCond,lattice,averaged κl,[3.41],Kelvin^(-1.0)  Meter^(-1.0)  Watt^(1.0),[295],Kelvin^(1.0),3.41,295.0,,,,,10.1016/j.mtcomm.2020.101434,"Mechanical, thermal and thermoelectric properties of MX2 (M = Zr, Hf; X = S, Se) ",payment,Elsevier,2020,ABDULSALAM,Materials Today Communications,3.41,ZrSe2
2751,In2O3,,,ThermCond,total,thermal conductivities,"[2.0, 3.0]",Kelvin^(-1.0)  Meter^(-1.0)  Watt^(1.0),[295],Kelvin^(1.0),2.5,295.0,,,,,10.1016/j.actamat.2013.10.027,Relation between thermolectric properties and phase equilibria in the ZnO–In2O3 binary system ,payment,Elsevier,2014,LIANG,Acta Materialia,2.5,In2O3
