Repository: richardxie1119/MatRec

File: JMC_Data_kappa.csv (part 12 of 14)
,Name,Label,Editing,Model,Model_Type,Specifier,Value,Units,Temperature_Value,Temperature_Units,Value_Average,Temperature_Average,Pressure,Process,Direction_of_Measurement,Resolution,DOI,Title,Access_Type,Publisher,Publication_Year,Authors,Journal,kL_avg,composition_name
3028,CuGaTe2,,,ThermCond,total,thermal conductivity,[0.54],Kelvin^(-1.0)  Meter^(-1.0)  Watt^(1.0),[859.0],Kelvin^(1.0),0.54,859.0,,,,,10.1039/c3ta15211a,Enhanced thermoelectric performance of CuGaTe2 based composites incorporated with nanophase Cu2Se,payment,RSC,2014,"Jian Zhang, Xiaoying Qin, Di Li, Hongxing Xin, Chunjun Song, Liangliang Li, Xiaoguang Zhu, Zhaoming Wang, Guanglei Guo, Ling Wang, Jian Zhang, Xiaoying Qin, Di Li, Hongxing Xin, Chunjun Song, Liangliang Li, Xiaoguang Zhu, Zhaoming Wang, Guanglei Guo, Ling Wang",Journal of Materials Chemistry A,0.54,CuGaTe2
3030,SrTiO3,,,ThermCond,total,κ,[2.5],Kelvin^(-1.0)  Meter^(-1.0)  Watt^(1.0),[300.0],Kelvin^(1.0),2.5,300.0,,,,,10.1039/c4ra06871h,Glass-like thermal conductivity in SrTiO3 thermoelectrics induced by A-site vacancies,payment,RSC,2014,"S. R. Popuri, A. J. M. Scott, R. A. Downie, M. A. Hall, E. Suard, R. Decourt, M. Pollet, J.-W. G. Bos, S. R. Popuri, A. J. M. Scott, R. A. Downie, M. A. Hall, E. Suard, R. Decourt, M. Pollet, J.-W. G. Bos",RSC Advances,2.5,SrTiO3
3031,CeSe2,,,ThermCond,total,thermal conductivity,[0.71],Kelvin^(-1.0)  Meter^(-1.0)  Watt^(1.0),[300.0],Kelvin^(1.0),0.71,300.0,,,,,10.1016/j.jallcom.2014.08.130,"Low-temperature thermoelectric properties of the CeSe2−x
Sn
x
compounds ",payment,Elsevier,2015,KIM,Journal of Alloys and Compounds,0.71,CeSe2
3036,Cu2Se,,,ThermCond,lattice,lattice thermal conductivity,"[0.4, 0.6]",Kelvin^(-1.0)  Meter^(-1.0)  Watt^(1.0),[1000.0],Kelvin^(1.0),0.5,1000.0,,high temperatures,,,10.1039/c3ra47015f,Chemical synthesis of nanostructured Cu2Se with high thermoelectric performance,payment,RSC,2014,"Di Li, Xiao Ying Qin, Yong Fei Liu, Chun Jun Song, Ling Wang, Jian Zhang, Hong Xing Xin, Guang Lei Guo, Tian Hua Zou, Guo Long Sun, Bao Jing Ren, Xiao Guang Zhu, Di Li, Xiao Ying Qin, Yong Fei Liu, Chun Jun Song, Ling Wang, Jian Zhang, Hong Xing Xin, Guang Lei Guo, Tian Hua Zou, Guo Long Sun, Bao Jing Ren, Xiao Guang Zhu",RSC Advances,0.5,Cu2Se
3040,ThO2,,,ThermCond,total,thermal conductivity,[140.0],Kelvin^(-1.0)  Meter^(-1.0)  Watt^(1.0),[40.0],Kelvin^(1.0),140.0,40.0,,,,,10.1038/ncomms5551,Anisotropic thermal conductivity in uranium dioxide,payment,Springer,2014,"Gofryk K., Du S., Stanek C. R., Lashley J. C., Liu X. -Y., Schulze R. K., Smith J. L., Safarik D. J., Byler D. D., McClellan K. J., Uberuaga B. P., Scott B. L., Andersson D. A.",Nature Communications,140.0,ThO2
3053,Cu4Sn7S16,,,ThermCond,total,thermal conductivity,[1.0],Kelvin^(-1.0)  Meter^(-1.0)  Watt^(1.0),[300.0],Kelvin^(1.0),1.0,300.0,,processes,,,10.1039/c9ra00077a,Thermoelectric properties of n-type Cu4Sn7S16-based compounds,open,RSC,2019,"Tingting Deng, Tian-Ran Wei, Qingfeng Song, Qing Xu, Dudi Ren, Pengfei Qiu, Xun Shi, Lidong Chen, Tingting Deng, Tian-Ran Wei, Qingfeng Song, Qing Xu, Dudi Ren, Pengfei Qiu, Xun Shi, Lidong Chen",RSC Advances,1.0,Cu4Sn7S16
3053,Cu4Sn7S16,,,ThermCond,total,thermal conductivity,[1.0],Kelvin^(-1.0)  Meter^(-1.0)  Watt^(1.0),[300.0],Kelvin^(1.0),1.0,300.0,,processes,,,10.1039/c9ra00077a,Thermoelectric properties of n-type Cu4Sn7S16-based compounds,open,RSC,2019,"Tingting Deng, Tian-Ran Wei, Qingfeng Song, Qing Xu, Dudi Ren, Pengfei Qiu, Xun Shi, Lidong Chen, Tingting Deng, Tian-Ran Wei, Qingfeng Song, Qing Xu, Dudi Ren, Pengfei Qiu, Xun Shi, Lidong Chen",RSC Advances,1.0,Cu4Sn7S16
3053,Cu4Sn7S16,,,ThermCond,total,thermal conductivity,[1.0],Kelvin^(-1.0)  Meter^(-1.0)  Watt^(1.0),[300.0],Kelvin^(1.0),1.0,300.0,,processes,,,10.1039/c9ra00077a,Thermoelectric properties of n-type Cu4Sn7S16-based compounds,open,RSC,2019,"Tingting Deng, Tian-Ran Wei, Qingfeng Song, Qing Xu, Dudi Ren, Pengfei Qiu, Xun Shi, Lidong Chen, Tingting Deng, Tian-Ran Wei, Qingfeng Song, Qing Xu, Dudi Ren, Pengfei Qiu, Xun Shi, Lidong Chen",RSC Advances,1.0,Cu4Sn7S16
3058,Na2BiSbS4,['1'],,ThermCond,total,thermal conductivity,[0.8],Kelvin^(-1.0)  Meter^(-1.0)  Watt^(1.0),[295],Kelvin^(1.0),0.8,295.0,,,,,10.1039/c9nj01440c,"Ultra-low thermal conductivity in Na/Sb chalcobismuthates: synthesis, crystal structures, optical properties and 23Na NMR spectroscopy",payment,RSC,2019,"Fatimah Alahmari, Somnath Dey, Abdul-Hamid Emwas, Bambar Davaasuren, Alexander Rothenberger, Fatimah Alahmari, Somnath Dey, Abdul-Hamid Emwas, Bambar Davaasuren, Alexander Rothenberger",New Journal of Chemistry,0.8,Na2BiSbS4
3058,Na2BiSbS4,['1'],,ThermCond,total,thermal conductivity,[0.8],Kelvin^(-1.0)  Meter^(-1.0)  Watt^(1.0),[295],Kelvin^(1.0),0.8,295.0,,,,,10.1039/c9nj01440c,"Ultra-low thermal conductivity in Na/Sb chalcobismuthates: synthesis, crystal structures, optical properties and 23Na NMR spectroscopy",payment,RSC,2019,"Fatimah Alahmari, Somnath Dey, Abdul-Hamid Emwas, Bambar Davaasuren, Alexander Rothenberger, Fatimah Alahmari, Somnath Dey, Abdul-Hamid Emwas, Bambar Davaasuren, Alexander Rothenberger",New Journal of Chemistry,0.8,Na2BiSbS4
3059,Bi2Te3,,,ThermCond,total,thermal conductivity,[1.5],Kelvin^(-1.0)  Meter^(-1.0)  Watt^(1.0),[295],Kelvin^(1.0),1.5,295.0,,,,,10.1039/c9nj01440c,"Ultra-low thermal conductivity in Na/Sb chalcobismuthates: synthesis, crystal structures, optical properties and 23Na NMR spectroscopy",payment,RSC,2019,"Fatimah Alahmari, Somnath Dey, Abdul-Hamid Emwas, Bambar Davaasuren, Alexander Rothenberger, Fatimah Alahmari, Somnath Dey, Abdul-Hamid Emwas, Bambar Davaasuren, Alexander Rothenberger",New Journal of Chemistry,1.5,Bi2Te3
3059,Bi2Te3,,,ThermCond,total,thermal conductivity,[1.5],Kelvin^(-1.0)  Meter^(-1.0)  Watt^(1.0),[295],Kelvin^(1.0),1.5,295.0,,,,,10.1039/c9nj01440c,"Ultra-low thermal conductivity in Na/Sb chalcobismuthates: synthesis, crystal structures, optical properties and 23Na NMR spectroscopy",payment,RSC,2019,"Fatimah Alahmari, Somnath Dey, Abdul-Hamid Emwas, Bambar Davaasuren, Alexander Rothenberger, Fatimah Alahmari, Somnath Dey, Abdul-Hamid Emwas, Bambar Davaasuren, Alexander Rothenberger",New Journal of Chemistry,1.5,Bi2Te3
3060,Na2BiSbSe4,['2'],,ThermCond,total,thermal conductivity,[0.4],Kelvin^(-1.0)  Meter^(-1.0)  Watt^(1.0),[295],Kelvin^(1.0),0.4,295.0,,,,,10.1039/c9nj01440c,"Ultra-low thermal conductivity in Na/Sb chalcobismuthates: synthesis, crystal structures, optical properties and 23Na NMR spectroscopy",payment,RSC,2019,"Fatimah Alahmari, Somnath Dey, Abdul-Hamid Emwas, Bambar Davaasuren, Alexander Rothenberger, Fatimah Alahmari, Somnath Dey, Abdul-Hamid Emwas, Bambar Davaasuren, Alexander Rothenberger",New Journal of Chemistry,0.4,Na2BiSbSe4
3060,Na2BiSbSe4,['2'],,ThermCond,total,thermal conductivity,[0.4],Kelvin^(-1.0)  Meter^(-1.0)  Watt^(1.0),[295],Kelvin^(1.0),0.4,295.0,,,,,10.1039/c9nj01440c,"Ultra-low thermal conductivity in Na/Sb chalcobismuthates: synthesis, crystal structures, optical properties and 23Na NMR spectroscopy",payment,RSC,2019,"Fatimah Alahmari, Somnath Dey, Abdul-Hamid Emwas, Bambar Davaasuren, Alexander Rothenberger, Fatimah Alahmari, Somnath Dey, Abdul-Hamid Emwas, Bambar Davaasuren, Alexander Rothenberger",New Journal of Chemistry,0.4,Na2BiSbSe4
3061,BT10,,,ThermCond,total,thermal conductivity,[1.3],Kelvin^(-1.0)  Meter^(-1.0)  Watt^(1.0),[300.0],Kelvin^(1.0),1.3,300.0,,,,,10.1557/jmr.2010.67,Thermoelectric and transport properties of nanostructured Bi2Te3 by spark plasma sintering,payment,Springer,2011,"Zhang Zhihui, Sharma Peter A., Lavernia Enrique J., Yang Nancy",Journal of Materials Research,1.3,BT10
3076,Ag8SnSe6,,,ThermCond,lattice,lattice thermal conductivity,[0.2],Kelvin^(-1.0)  Meter^(-1.0)  Watt^(1.0),"[300.0, 800.0]",Kelvin^(1.0),0.2,550.0,,,,,10.1039/c9ce01367a,Synergistically optimizing the thermoelectric properties of polycrystalline Ag8SnSe6 by introducing additional Sn,payment,RSC,2020,"Xiuxia Wang, Chengyan Liu, Junliang Chen, Lei Miao, Shaohai Wu, Xiaoyang Wang, Zhengchuan Xie, Wenjing Xu, Qiufeng Chen, Xiuxia Wang, Chengyan Liu, Junliang Chen, Lei Miao, Shaohai Wu, Xiaoyang Wang, Zhengchuan Xie, Wenjing Xu, Qiufeng Chen",CrystEngComm,0.2,Ag8SnSe6
3076,Ag8SnSe6,,,ThermCond,lattice,lattice thermal conductivity,[0.2],Kelvin^(-1.0)  Meter^(-1.0)  Watt^(1.0),"[300.0, 800.0]",Kelvin^(1.0),0.2,550.0,,,,,10.1039/c9ce01367a,Synergistically optimizing the thermoelectric properties of polycrystalline Ag8SnSe6 by introducing additional Sn,payment,RSC,2020,"Xiuxia Wang, Chengyan Liu, Junliang Chen, Lei Miao, Shaohai Wu, Xiaoyang Wang, Zhengchuan Xie, Wenjing Xu, Qiufeng Chen, Xiuxia Wang, Chengyan Liu, Junliang Chen, Lei Miao, Shaohai Wu, Xiaoyang Wang, Zhengchuan Xie, Wenjing Xu, Qiufeng Chen",CrystEngComm,0.2,Ag8SnSe6
3092,Mg2Si,,,ThermCond,total,thermal conductivity,[2.8],Kelvin^(-1.0)  Meter^(-1.0)  Watt^(1.0),[300.0],Kelvin^(1.0),2.8,300.0,,,,,10.1016/j.egypro.2018.11.280,Thermal analysis of Mg2Si and Fe2Si5 phase change materials for Dish-MGT plants ,open,Elsevier,2019,BASHIR,Energy Procedia,2.8,Mg2Si
3095,Bi2O2Te,,,ThermCond,total,Thermal conductivity,[0.91],Kelvin^(-1.0)  Meter^(-1.0)  Watt^(1.0),[295],Kelvin^(1.0),0.91,295.0,,,,,10.1016/j.ensm.2019.03.021,Two dimensional bismuth-based layered materials for energy-related applications ,payment,Elsevier,2019,XU,Energy Storage Materials,0.91,Bi2O2Te
3095,Bi2O2Te,,,ThermCond,total,Thermal conductivity,[0.91],Kelvin^(-1.0)  Meter^(-1.0)  Watt^(1.0),[295],Kelvin^(1.0),0.91,295.0,,,,,10.1016/j.ensm.2019.03.021,Two dimensional bismuth-based layered materials for energy-related applications ,payment,Elsevier,2019,XU,Energy Storage Materials,0.91,Bi2O2Te
3096,YbMg2Sb2,,,ThermCond,lattice,lattice thermal conductivity,[1.15],Kelvin^(-1.0)  Meter^(-1.0)  Watt^(1.0),[773.0],Kelvin^(1.0),1.15,773.0,,,,,10.1016/j.jmat.2019.08.002,Balancing the anionic framework polarity for enhanced thermoelectric performance in YbMg2Sb2 Zintl compounds ,open,Elsevier,2019,ZHANG,Journal of Materiomics,1.15,YbMg2Sb2
3096,YbMg2Sb2,,,ThermCond,lattice,lattice thermal conductivity,[1.15],Kelvin^(-1.0)  Meter^(-1.0)  Watt^(1.0),[773.0],Kelvin^(1.0),1.15,773.0,,,,,10.1016/j.jmat.2019.08.002,Balancing the anionic framework polarity for enhanced thermoelectric performance in YbMg2Sb2 Zintl compounds ,open,Elsevier,2019,ZHANG,Journal of Materiomics,1.15,YbMg2Sb2
3098,Ni3GaSb,,,ThermCond,lattice,κlat,[3.2],Kelvin^(-1.0)  Meter^(-1.0)  Watt^(1.0),[295],Kelvin^(1.0),3.2,295.0,,,,,10.1016/j.jallcom.2011.01.006,Synthesis and high-temperature thermoelectric properties of Ni3GaSb and Ni3InSb ,payment,Elsevier,2011,SURIWONG,Journal of Alloys and Compounds,3.2,Ni3GaSb
3099,Ba8Ge16Ge30,,,ThermCond,lattice,κl,[1.0],Kelvin^(-1.0)  Meter^(-1.0)  Watt^(1.0),[300.0],Kelvin^(1.0),1.0,300.0,,,,,10.1039/b916400f,Thermoelectric clathrates of type I,payment,RSC,2010,"Mogens Christensen, Simon Johnsen, Bo Brummerstedt Iversen, Mogens Christensen, Simon Johnsen, Bo Brummerstedt Iversen",Dalton Transactions,1.0,Ba8Ge16Ge30
3099,Ba8Ge16Ge30,,,ThermCond,lattice,κl,[1.0],Kelvin^(-1.0)  Meter^(-1.0)  Watt^(1.0),[300.0],Kelvin^(1.0),1.0,300.0,,,,,10.1039/b916400f,Thermoelectric clathrates of type I,payment,RSC,2010,"Mogens Christensen, Simon Johnsen, Bo Brummerstedt Iversen, Mogens Christensen, Simon Johnsen, Bo Brummerstedt Iversen",Dalton Transactions,1.0,Ba8Ge16Ge30
3099,Ba8Ge16Ge30,,,ThermCond,lattice,κl,[1.0],Kelvin^(-1.0)  Meter^(-1.0)  Watt^(1.0),[300.0],Kelvin^(1.0),1.0,300.0,,,,,10.1039/b916400f,Thermoelectric clathrates of type I,payment,RSC,2010,"Mogens Christensen, Simon Johnsen, Bo Brummerstedt Iversen, Mogens Christensen, Simon Johnsen, Bo Brummerstedt Iversen",Dalton Transactions,1.0,Ba8Ge16Ge30
3100,CoSb3,,,ThermCond,lattice,lattice thermal conductivity,[10.0],Kelvin^(-1.0)  Meter^(-1.0)  Watt^(1.0),[300.0],Kelvin^(1.0),10.0,300.0,,,,,10.1016/j.intermet.2011.10.023,Low temperature thermoelectric properties of PbTe–CoSb3 composites ,payment,Elsevier,2012,CHUBILLEAU,Intermetallics,10.0,CoSb3
3102,Bi2S3,,,ThermCond,total,κ,[1.0],Kelvin^(-1.0)  Meter^(-1.0)  Watt^(1.0),[295],Kelvin^(1.0),1.0,295.0,,,,,10.1016/j.jallcom.2020.154451,"Temperature gradient cooling technique: Boosting high power factor of Bi2S3+x
thermoelectric material ",payment,Elsevier,2020,WU,Journal of Alloys and Compounds,1.0,Bi2S3
3102,Bi2S3,,,ThermCond,total,κ,[1.0],Kelvin^(-1.0)  Meter^(-1.0)  Watt^(1.0),[295],Kelvin^(1.0),1.0,295.0,,,,,10.1016/j.jallcom.2020.154451,"Temperature gradient cooling technique: Boosting high power factor of Bi2S3+x
thermoelectric material ",payment,Elsevier,2020,WU,Journal of Alloys and Compounds,1.0,Bi2S3
3118,Bi2Te3,,,ThermCond,lattice,lattice thermal conductivity,[1.1],Kelvin^(-1.0)  Meter^(-1.0)  Watt^(1.0),[295],Kelvin^(1.0),1.1,295.0,,,,,10.1016/j.jssc.2015.09.030,"Syntheses, crystal Structures and electronic Structures of new metal chalcoiodides Bi2CuSe3I and Bi6Cu3S10I ",payment,Elsevier,2016,LIANG,Journal of Solid State Chemistry,1.1,Bi2Te3
3118,Bi2Te3,,,ThermCond,lattice,lattice thermal conductivity,[1.1],Kelvin^(-1.0)  Meter^(-1.0)  Watt^(1.0),[295],Kelvin^(1.0),1.1,295.0,,,,,10.1016/j.jssc.2015.09.030,"Syntheses, crystal Structures and electronic Structures of new metal chalcoiodides Bi2CuSe3I and Bi6Cu3S10I ",payment,Elsevier,2016,LIANG,Journal of Solid State Chemistry,1.1,Bi2Te3
3123,Co4Sb12,,,ThermCond,total,thermal conductivity,[9.0],Kelvin^(-1.0)  Meter^(-1.0)  Watt^(1.0),[350.0],Kelvin^(1.0),9.0,350.0,,,,,10.1016/j.jssc.2012.03.041,"Synthesis, characterization and physical properties of the skutterudites Yb
x
Fe2Ni2Sb12 (0≤x≤0.4) ",payment,Elsevier,2012,KALTZOGLOU,Journal of Solid State Chemistry,9.0,Co4Sb12
3123,Co4Sb12,,,ThermCond,total,thermal conductivity,[9.0],Kelvin^(-1.0)  Meter^(-1.0)  Watt^(1.0),[350.0],Kelvin^(1.0),9.0,350.0,,,,,10.1016/j.jssc.2012.03.041,"Synthesis, characterization and physical properties of the skutterudites Yb
x
Fe2Ni2Sb12 (0≤x≤0.4) ",payment,Elsevier,2012,KALTZOGLOU,Journal of Solid State Chemistry,9.0,Co4Sb12
3133,Pb5Bi6Se14,,,ThermCond,lattice,κlat,[0.72],Kelvin^(-1.0)  Meter^(-1.0)  Watt^(1.0),[295],Kelvin^(1.0),0.72,295.0,,,,,10.1039/c4ta05135a,"Low lattice thermal conductivity in Pb5Bi6Se14, Pb3Bi2S6, and PbBi2S4: promising thermoelectric materials in the cannizzarite, lillianite, and galenobismuthite homologous series",payment,RSC,2014,"Michihiro Ohta, Duck Young Chung, Masaru Kunii, Mercouri G. Kanatzidis, Michihiro Ohta, Duck Young Chung, Masaru Kunii, Mercouri G. Kanatzidis",Journal of Materials Chemistry A,0.72,Pb5Bi6Se14
3133,Pb5Bi6Se14,,,ThermCond,lattice,κlat,[0.72],Kelvin^(-1.0)  Meter^(-1.0)  Watt^(1.0),[295],Kelvin^(1.0),0.72,295.0,,,,,10.1039/c4ta05135a,"Low lattice thermal conductivity in Pb5Bi6Se14, Pb3Bi2S6, and PbBi2S4: promising thermoelectric materials in the cannizzarite, lillianite, and galenobismuthite homologous series",payment,RSC,2014,"Michihiro Ohta, Duck Young Chung, Masaru Kunii, Mercouri G. Kanatzidis, Michihiro Ohta, Duck Young Chung, Masaru Kunii, Mercouri G. Kanatzidis",Journal of Materials Chemistry A,0.72,Pb5Bi6Se14
3133,Pb5Bi6Se14,,,ThermCond,lattice,κlat,[0.72],Kelvin^(-1.0)  Meter^(-1.0)  Watt^(1.0),[295],Kelvin^(1.0),0.72,295.0,,,,,10.1039/c4ta05135a,"Low lattice thermal conductivity in Pb5Bi6Se14, Pb3Bi2S6, and PbBi2S4: promising thermoelectric materials in the cannizzarite, lillianite, and galenobismuthite homologous series",payment,RSC,2014,"Michihiro Ohta, Duck Young Chung, Masaru Kunii, Mercouri G. Kanatzidis, Michihiro Ohta, Duck Young Chung, Masaru Kunii, Mercouri G. Kanatzidis",Journal of Materials Chemistry A,0.72,Pb5Bi6Se14
3134,Pb3Bi2S6,,,ThermCond,total,κtotal,[0.67],Kelvin^(-1.0)  Meter^(-1.0)  Watt^(1.0),[723.0],Kelvin^(1.0),0.67,723.0,,,,,10.1039/c4ta05135a,"Low lattice thermal conductivity in Pb5Bi6Se14, Pb3Bi2S6, and PbBi2S4: promising thermoelectric materials in the cannizzarite, lillianite, and galenobismuthite homologous series",payment,RSC,2014,"Michihiro Ohta, Duck Young Chung, Masaru Kunii, Mercouri G. Kanatzidis, Michihiro Ohta, Duck Young Chung, Masaru Kunii, Mercouri G. Kanatzidis",Journal of Materials Chemistry A,0.67,Pb3Bi2S6
3134,Pb3Bi2S6,,,ThermCond,total,κtotal,[0.67],Kelvin^(-1.0)  Meter^(-1.0)  Watt^(1.0),[723.0],Kelvin^(1.0),0.67,723.0,,,,,10.1039/c4ta05135a,"Low lattice thermal conductivity in Pb5Bi6Se14, Pb3Bi2S6, and PbBi2S4: promising thermoelectric materials in the cannizzarite, lillianite, and galenobismuthite homologous series",payment,RSC,2014,"Michihiro Ohta, Duck Young Chung, Masaru Kunii, Mercouri G. Kanatzidis, Michihiro Ohta, Duck Young Chung, Masaru Kunii, Mercouri G. Kanatzidis",Journal of Materials Chemistry A,0.67,Pb3Bi2S6
3134,Pb3Bi2S6,,,ThermCond,total,κtotal,[0.67],Kelvin^(-1.0)  Meter^(-1.0)  Watt^(1.0),[723.0],Kelvin^(1.0),0.67,723.0,,,,,10.1039/c4ta05135a,"Low lattice thermal conductivity in Pb5Bi6Se14, Pb3Bi2S6, and PbBi2S4: promising thermoelectric materials in the cannizzarite, lillianite, and galenobismuthite homologous series",payment,RSC,2014,"Michihiro Ohta, Duck Young Chung, Masaru Kunii, Mercouri G. Kanatzidis, Michihiro Ohta, Duck Young Chung, Masaru Kunii, Mercouri G. Kanatzidis",Journal of Materials Chemistry A,0.67,Pb3Bi2S6
3135,Pb7Bi4Se13,,,ThermCond,total,thermal conductivity,[0.33],Kelvin^(-1.0)  Meter^(-1.0)  Watt^(1.0),[300.0],Kelvin^(1.0),0.33,300.0,,,,,10.1039/c4ta05135a,"Low lattice thermal conductivity in Pb5Bi6Se14, Pb3Bi2S6, and PbBi2S4: promising thermoelectric materials in the cannizzarite, lillianite, and galenobismuthite homologous series",payment,RSC,2014,"Michihiro Ohta, Duck Young Chung, Masaru Kunii, Mercouri G. Kanatzidis, Michihiro Ohta, Duck Young Chung, Masaru Kunii, Mercouri G. Kanatzidis",Journal of Materials Chemistry A,0.33,Pb7Bi4Se13
3135,Pb7Bi4Se13,,,ThermCond,total,thermal conductivity,[0.33],Kelvin^(-1.0)  Meter^(-1.0)  Watt^(1.0),[300.0],Kelvin^(1.0),0.33,300.0,,,,,10.1039/c4ta05135a,"Low lattice thermal conductivity in Pb5Bi6Se14, Pb3Bi2S6, and PbBi2S4: promising thermoelectric materials in the cannizzarite, lillianite, and galenobismuthite homologous series",payment,RSC,2014,"Michihiro Ohta, Duck Young Chung, Masaru Kunii, Mercouri G. Kanatzidis, Michihiro Ohta, Duck Young Chung, Masaru Kunii, Mercouri G. Kanatzidis",Journal of Materials Chemistry A,0.33,Pb7Bi4Se13
3135,Pb7Bi4Se13,,,ThermCond,total,thermal conductivity,[0.33],Kelvin^(-1.0)  Meter^(-1.0)  Watt^(1.0),[300.0],Kelvin^(1.0),0.33,300.0,,,,,10.1039/c4ta05135a,"Low lattice thermal conductivity in Pb5Bi6Se14, Pb3Bi2S6, and PbBi2S4: promising thermoelectric materials in the cannizzarite, lillianite, and galenobismuthite homologous series",payment,RSC,2014,"Michihiro Ohta, Duck Young Chung, Masaru Kunii, Mercouri G. Kanatzidis, Michihiro Ohta, Duck Young Chung, Masaru Kunii, Mercouri G. Kanatzidis",Journal of Materials Chemistry A,0.33,Pb7Bi4Se13
3143,AgSbSe2,,,ThermCond,total,κ,[0.75],Kelvin^(-1.0)  Meter^(-1.0)  Watt^(1.0),[295],Kelvin^(1.0),0.75,295.0,,,,,10.1016/j.jallcom.2014.11.081,"High thermoelectric properties for Sn-doped AgSbSe2
",payment,Elsevier,2015,LI,Journal of Alloys and Compounds,0.75,AgSbSe2
3153,Cu2S,,,ThermCond,lattice,lattice thermal conductivity,[0.33],Kelvin^(-1.0)  Meter^(-1.0)  Watt^(1.0),[448.0],Kelvin^(1.0),0.33,448.0,,,,,10.1007/s10854-019-00816-0,Thermoelectric properties of multi-walled carbon nanotube-embedded Cu2S thermoelectric materials,payment,Springer,2019,"Zhang Zezhan, Wu Sixin, Niu Yi, Jiang Jing, Wang Chao",Journal of Materials Science: Materials in Electronics,0.33,Cu2S
3160,BaZn2Sb2,,,ThermCond,total,thermal conductivity,[1.2],Kelvin^(-1.0)  Meter^(-1.0)  Watt^(1.0),[295],Kelvin^(1.0),1.2,295.0,,,,,10.1016/j.jallcom.2018.02.155,"Increasing the thermoelectric power factor via Ag substitution at Zn site in Ba(Zn1-x
Ag
x
)2Sb2
",payment,Elsevier,2018,YAN,Journal of Alloys and Compounds,1.2,BaZn2Sb2
3160,BaZn2Sb2,,,ThermCond,total,thermal conductivity,[1.2],Kelvin^(-1.0)  Meter^(-1.0)  Watt^(1.0),[295],Kelvin^(1.0),1.2,295.0,,,,,10.1016/j.jallcom.2018.02.155,"Increasing the thermoelectric power factor via Ag substitution at Zn site in Ba(Zn1-x
Ag
x
)2Sb2
",payment,Elsevier,2018,YAN,Journal of Alloys and Compounds,1.2,BaZn2Sb2
3161,SrZn2Sb2,,,ThermCond,total,thermal conductivity,[2.25],Kelvin^(-1.0)  Meter^(-1.0)  Watt^(1.0),[295],Kelvin^(1.0),2.25,295.0,,,,,10.1016/j.jallcom.2018.02.155,"Increasing the thermoelectric power factor via Ag substitution at Zn site in Ba(Zn1-x
Ag
x
)2Sb2
",payment,Elsevier,2018,YAN,Journal of Alloys and Compounds,2.25,SrZn2Sb2
3161,SrZn2Sb2,,,ThermCond,total,thermal conductivity,[2.25],Kelvin^(-1.0)  Meter^(-1.0)  Watt^(1.0),[295],Kelvin^(1.0),2.25,295.0,,,,,10.1016/j.jallcom.2018.02.155,"Increasing the thermoelectric power factor via Ag substitution at Zn site in Ba(Zn1-x
Ag
x
)2Sb2
",payment,Elsevier,2018,YAN,Journal of Alloys and Compounds,2.25,SrZn2Sb2
3162,CrSi2,,,ThermCond,lattice,κL,[0.44],Kelvin^(-1.0)  Meter^(-1.0)  Watt^(1.0),[300.0],Kelvin^(1.0),0.44,300.0,,,,,10.1016/j.jpcs.2015.08.017,"Thermoelectric properties of Cr1−x
Mo
x
Si2
",payment,Elsevier,2015,OHISHI,Journal of Physics and Chemistry of Solids,0.44,CrSi2
3163,Bi2Te3,,,ThermCond,total,thermal conductivity,[0.59],Kelvin^(-1.0)  Meter^(-1.0)  Watt^(1.0),[295],Kelvin^(1.0),0.59,295.0,,deposition,,,10.1016/j.surfcoat.2020.125694,Study on thermoelectric property optimization of mixed-phase bismuth telluride thin films deposited by co-evaporation process ,payment,Elsevier,2020,WU,Surface and Coatings Technology,0.59,Bi2Te3
3163,Bi2Te3,,,ThermCond,total,thermal conductivity,[0.59],Kelvin^(-1.0)  Meter^(-1.0)  Watt^(1.0),[295],Kelvin^(1.0),0.59,295.0,,deposition,,,10.1016/j.surfcoat.2020.125694,Study on thermoelectric property optimization of mixed-phase bismuth telluride thin films deposited by co-evaporation process ,payment,Elsevier,2020,WU,Surface and Coatings Technology,0.59,Bi2Te3
3166,Cu4Sn7S16,,,ThermCond,lattice,κL,[1.0],Kelvin^(-1.0)  Meter^(-1.0)  Watt^(1.0),[295],Kelvin^(1.0),1.0,295.0,,,,,10.1038/s41524-020-00355-x,Number mismatch between cations and anions as an indicator for low lattice thermal conductivity in chalcogenides,payment,Springer,2020,"Deng Tingting, Wei Tian-Ran, Huang Hui, Song Qingfeng, Zhao Kunpeng, Qiu Pengfei, Yang Jiong, Chen Lidong, Shi Xun",npj Computational Materials,1.0,Cu4Sn7S16
3166,Cu4Sn7S16,,,ThermCond,lattice,κL,[1.0],Kelvin^(-1.0)  Meter^(-1.0)  Watt^(1.0),[295],Kelvin^(1.0),1.0,295.0,,,,,10.1038/s41524-020-00355-x,Number mismatch between cations and anions as an indicator for low lattice thermal conductivity in chalcogenides,payment,Springer,2020,"Deng Tingting, Wei Tian-Ran, Huang Hui, Song Qingfeng, Zhao Kunpeng, Qiu Pengfei, Yang Jiong, Chen Lidong, Shi Xun",npj Computational Materials,1.0,Cu4Sn7S16
3166,Cu4Sn7S16,,,ThermCond,lattice,κL,[1.0],Kelvin^(-1.0)  Meter^(-1.0)  Watt^(1.0),[295],Kelvin^(1.0),1.0,295.0,,,,,10.1038/s41524-020-00355-x,Number mismatch between cations and anions as an indicator for low lattice thermal conductivity in chalcogenides,payment,Springer,2020,"Deng Tingting, Wei Tian-Ran, Huang Hui, Song Qingfeng, Zhao Kunpeng, Qiu Pengfei, Yang Jiong, Chen Lidong, Shi Xun",npj Computational Materials,1.0,Cu4Sn7S16
3168,Cu3SbSe3,,,ThermCond,lattice,κL,"[0.5, 0.6]",Kelvin^(-1.0)  Meter^(-1.0)  Watt^(1.0),[300.0],Kelvin^(1.0),0.55,300.0,,,,,10.1038/s41524-020-00355-x,Number mismatch between cations and anions as an indicator for low lattice thermal conductivity in chalcogenides,payment,Springer,2020,"Deng Tingting, Wei Tian-Ran, Huang Hui, Song Qingfeng, Zhao Kunpeng, Qiu Pengfei, Yang Jiong, Chen Lidong, Shi Xun",npj Computational Materials,0.55,Cu3SbSe3
3168,Cu3SbSe3,,,ThermCond,lattice,κL,"[0.5, 0.6]",Kelvin^(-1.0)  Meter^(-1.0)  Watt^(1.0),[300.0],Kelvin^(1.0),0.55,300.0,,,,,10.1038/s41524-020-00355-x,Number mismatch between cations and anions as an indicator for low lattice thermal conductivity in chalcogenides,payment,Springer,2020,"Deng Tingting, Wei Tian-Ran, Huang Hui, Song Qingfeng, Zhao Kunpeng, Qiu Pengfei, Yang Jiong, Chen Lidong, Shi Xun",npj Computational Materials,0.55,Cu3SbSe3
3169,Cu12Sb4S13,,,ThermCond,lattice,κL,[0.65],Kelvin^(-1.0)  Meter^(-1.0)  Watt^(1.0),[295],Kelvin^(1.0),0.65,295.0,,,,,10.1038/s41524-020-00355-x,Number mismatch between cations and anions as an indicator for low lattice thermal conductivity in chalcogenides,payment,Springer,2020,"Deng Tingting, Wei Tian-Ran, Huang Hui, Song Qingfeng, Zhao Kunpeng, Qiu Pengfei, Yang Jiong, Chen Lidong, Shi Xun",npj Computational Materials,0.65,Cu12Sb4S13
3169,Cu12Sb4S13,,,ThermCond,lattice,κL,[0.65],Kelvin^(-1.0)  Meter^(-1.0)  Watt^(1.0),[295],Kelvin^(1.0),0.65,295.0,,,,,10.1038/s41524-020-00355-x,Number mismatch between cations and anions as an indicator for low lattice thermal conductivity in chalcogenides,payment,Springer,2020,"Deng Tingting, Wei Tian-Ran, Huang Hui, Song Qingfeng, Zhao Kunpeng, Qiu Pengfei, Yang Jiong, Chen Lidong, Shi Xun",npj Computational Materials,0.65,Cu12Sb4S13
3169,Cu12Sb4S13,,,ThermCond,lattice,κL,[0.65],Kelvin^(-1.0)  Meter^(-1.0)  Watt^(1.0),[295],Kelvin^(1.0),0.65,295.0,,,,,10.1038/s41524-020-00355-x,Number mismatch between cations and anions as an indicator for low lattice thermal conductivity in chalcogenides,payment,Springer,2020,"Deng Tingting, Wei Tian-Ran, Huang Hui, Song Qingfeng, Zhao Kunpeng, Qiu Pengfei, Yang Jiong, Chen Lidong, Shi Xun",npj Computational Materials,0.65,Cu12Sb4S13
3175,CuFeS2,,,ThermCond,total,thermal conductivity,[5.09],Kelvin^(-1.0)  Meter^(-1.0)  Watt^(1.0),[300.0],Kelvin^(1.0),5.09,300.0,,,,,10.1039/c2nr31193c,A facile synthetic approach for copper iron sulfide nanocrystals with enhanced thermoelectric performance,payment,RSC,2012,"Daxin Liang, Ruoshui Ma, Shihui Jiao, Guangsheng Pang, Shouhua Feng, Daxin Liang, Ruoshui Ma, Shihui Jiao, Guangsheng Pang, Shouhua Feng",Nanoscale,5.09,CuFeS2
3176,AgBiSe2,,,ThermCond,total,thermal conductivity,[0.62],Kelvin^(-1.0)  Meter^(-1.0)  Watt^(1.0),[295],Kelvin^(1.0),0.62,295.0,,annealed,,,10.1039/c7ra12819c,Comparing the role of annealing on the transport properties of polymorphous AgBiSe2 and monophase AgSbSe2,open,RSC,2018,"Minmin Zou, Qing Liu, Chao-Feng Wu, Tian-Ran Wei, Qing Tan, Jing-Feng Li, Fei Chen, Minmin Zou, Qing Liu, Chao-Feng Wu, Tian-Ran Wei, Qing Tan, Jing-Feng Li, Fei Chen",RSC Advances,0.62,AgBiSe2
3181,Cs2BiAgCl6,,,ThermCond,lattice,lattice thermal conductivities,[0.078],Kelvin^(-1.0)  Meter^(-1.0)  Watt^(1.0),[300.0],Kelvin^(1.0),0.078,300.0,,,,,10.1016/j.jallcom.2018.03.137,"Origin of ultra-low lattice thermal conductivity in Cs2BiAgX
6 (X=Cl, Br) and its impact on thermoelectric performance ",payment,Elsevier,2018,HAQUE,Journal of Alloys and Compounds,0.078,Cs2BiAgCl6
3181,Cs2BiAgCl6,,,ThermCond,lattice,lattice thermal conductivities,[0.078],Kelvin^(-1.0)  Meter^(-1.0)  Watt^(1.0),[300.0],Kelvin^(1.0),0.078,300.0,,,,,10.1016/j.jallcom.2018.03.137,"Origin of ultra-low lattice thermal conductivity in Cs2BiAgX
6 (X=Cl, Br) and its impact on thermoelectric performance ",payment,Elsevier,2018,HAQUE,Journal of Alloys and Compounds,0.078,Cs2BiAgCl6
3182,Cs2BiAgCl6,,,ThermCond,lattice,lattice thermal conductivities,[0.078],Kelvin^(-1.0)  Meter^(-1.0)  Watt^(1.0),[295],Kelvin^(1.0),0.078,295.0,,,,,10.1016/j.jallcom.2018.03.137,"Origin of ultra-low lattice thermal conductivity in Cs2BiAgX
6 (X=Cl, Br) and its impact on thermoelectric performance ",payment,Elsevier,2018,HAQUE,Journal of Alloys and Compounds,0.078,Cs2BiAgCl6
3182,Cs2BiAgCl6,,,ThermCond,lattice,lattice thermal conductivities,[0.078],Kelvin^(-1.0)  Meter^(-1.0)  Watt^(1.0),[295],Kelvin^(1.0),0.078,295.0,,,,,10.1016/j.jallcom.2018.03.137,"Origin of ultra-low lattice thermal conductivity in Cs2BiAgX
6 (X=Cl, Br) and its impact on thermoelectric performance ",payment,Elsevier,2018,HAQUE,Journal of Alloys and Compounds,0.078,Cs2BiAgCl6
3183,Cs2BiAgCl6,,,ThermCond,total,thermal conductivities,[72.63],Kelvin^(-1.0)  Meter^(-1.0)  Watt^(1.0),[295],Kelvin^(1.0),72.63,295.0,,,,,10.1016/j.jallcom.2018.03.137,"Origin of ultra-low lattice thermal conductivity in Cs2BiAgX
6 (X=Cl, Br) and its impact on thermoelectric performance ",payment,Elsevier,2018,HAQUE,Journal of Alloys and Compounds,72.63,Cs2BiAgCl6
3183,Cs2BiAgCl6,,,ThermCond,total,thermal conductivities,[72.63],Kelvin^(-1.0)  Meter^(-1.0)  Watt^(1.0),[295],Kelvin^(1.0),72.63,295.0,,,,,10.1016/j.jallcom.2018.03.137,"Origin of ultra-low lattice thermal conductivity in Cs2BiAgX
6 (X=Cl, Br) and its impact on thermoelectric performance ",payment,Elsevier,2018,HAQUE,Journal of Alloys and Compounds,72.63,Cs2BiAgCl6
3184,Cs2BiAgCl6,,,ThermCond,lattice,lattice thermal conductivity,[0.078],Kelvin^(-1.0)  Meter^(-1.0)  Watt^(1.0),[300.0],Kelvin^(1.0),0.078,300.0,,,,,10.1016/j.jallcom.2018.03.137,"Origin of ultra-low lattice thermal conductivity in Cs2BiAgX
6 (X=Cl, Br) and its impact on thermoelectric performance ",payment,Elsevier,2018,HAQUE,Journal of Alloys and Compounds,0.078,Cs2BiAgCl6
3184,Cs2BiAgCl6,,,ThermCond,lattice,lattice thermal conductivity,[0.078],Kelvin^(-1.0)  Meter^(-1.0)  Watt^(1.0),[300.0],Kelvin^(1.0),0.078,300.0,,,,,10.1016/j.jallcom.2018.03.137,"Origin of ultra-low lattice thermal conductivity in Cs2BiAgX
6 (X=Cl, Br) and its impact on thermoelectric performance ",payment,Elsevier,2018,HAQUE,Journal of Alloys and Compounds,0.078,Cs2BiAgCl6
3185,Cs2BiAgBr6,,,ThermCond,total,thermal conductivities,[72.63],Kelvin^(-1.0)  Meter^(-1.0)  Watt^(1.0),[300.0],Kelvin^(1.0),72.63,300.0,,,,,10.1016/j.jallcom.2018.03.137,"Origin of ultra-low lattice thermal conductivity in Cs2BiAgX
6 (X=Cl, Br) and its impact on thermoelectric performance ",payment,Elsevier,2018,HAQUE,Journal of Alloys and Compounds,72.63,Cs2BiAgBr6
3185,Cs2BiAgBr6,,,ThermCond,total,thermal conductivities,[72.63],Kelvin^(-1.0)  Meter^(-1.0)  Watt^(1.0),[300.0],Kelvin^(1.0),72.63,300.0,,,,,10.1016/j.jallcom.2018.03.137,"Origin of ultra-low lattice thermal conductivity in Cs2BiAgX
6 (X=Cl, Br) and its impact on thermoelectric performance ",payment,Elsevier,2018,HAQUE,Journal of Alloys and Compounds,72.63,Cs2BiAgBr6
3191,Bi2Te3,,,ThermCond,lattice,lattice thermal conductivity,[1.47],Kelvin^(-1.0)  Meter^(-1.0)  Watt^(1.0),[295],Kelvin^(1.0),1.47,295.0,,,,,10.1039/c2ra22562j,Improved thermoelectric properties for solution grown Bi2Te3−xSex nanoplatelet composites,payment,RSC,2013,"D. Li, X. Y. Qin, Y. F. Liu, N. N. Wang, C. J. Song, R. R. Sun, D. Li, X. Y. Qin, Y. F. Liu, N. N. Wang, C. J. Song, R. R. Sun",RSC Advances,1.47,Bi2Te3
3191,Bi2Te3,,,ThermCond,lattice,lattice thermal conductivity,[1.47],Kelvin^(-1.0)  Meter^(-1.0)  Watt^(1.0),[295],Kelvin^(1.0),1.47,295.0,,,,,10.1039/c2ra22562j,Improved thermoelectric properties for solution grown Bi2Te3−xSex nanoplatelet composites,payment,RSC,2013,"D. Li, X. Y. Qin, Y. F. Liu, N. N. Wang, C. J. Song, R. R. Sun, D. Li, X. Y. Qin, Y. F. Liu, N. N. Wang, C. J. Song, R. R. Sun",RSC Advances,1.47,Bi2Te3
3196,Na8Si46,,,ThermCond,lattice,κl,[2.7],Kelvin^(-1.0)  Meter^(-1.0)  Watt^(1.0),[300.0],Kelvin^(1.0),2.7,300.0,,,,,10.1039/c9tc04023d,The origin of glass-like phonon dynamics in binary Si and Ge clathrates-I,payment,RSC,2019,"Amrita Bhattacharya, Amrita Bhattacharya",Journal of Materials Chemistry C,2.7,Na8Si46
3196,Na8Si46,,,ThermCond,lattice,κl,[2.7],Kelvin^(-1.0)  Meter^(-1.0)  Watt^(1.0),[300.0],Kelvin^(1.0),2.7,300.0,,,,,10.1039/c9tc04023d,The origin of glass-like phonon dynamics in binary Si and Ge clathrates-I,payment,RSC,2019,"Amrita Bhattacharya, Amrita Bhattacharya",Journal of Materials Chemistry C,2.7,Na8Si46
3197,K8Si46,,,ThermCond,lattice,κl,[5.2],Kelvin^(-1.0)  Meter^(-1.0)  Watt^(1.0),[300.0],Kelvin^(1.0),5.2,300.0,,,,,10.1039/c9tc04023d,The origin of glass-like phonon dynamics in binary Si and Ge clathrates-I,payment,RSC,2019,"Amrita Bhattacharya, Amrita Bhattacharya",Journal of Materials Chemistry C,5.2,K8Si46
3197,K8Si46,,,ThermCond,lattice,κl,[5.2],Kelvin^(-1.0)  Meter^(-1.0)  Watt^(1.0),[300.0],Kelvin^(1.0),5.2,300.0,,,,,10.1039/c9tc04023d,The origin of glass-like phonon dynamics in binary Si and Ge clathrates-I,payment,RSC,2019,"Amrita Bhattacharya, Amrita Bhattacharya",Journal of Materials Chemistry C,5.2,K8Si46
3198,Ba8Si46,,,ThermCond,lattice,κl,[1.0],Kelvin^(-1.0)  Meter^(-1.0)  Watt^(1.0),[300.0],Kelvin^(1.0),1.0,300.0,,,,,10.1039/c9tc04023d,The origin of glass-like phonon dynamics in binary Si and Ge clathrates-I,payment,RSC,2019,"Amrita Bhattacharya, Amrita Bhattacharya",Journal of Materials Chemistry C,1.0,Ba8Si46
3198,Ba8Si46,,,ThermCond,lattice,κl,[1.0],Kelvin^(-1.0)  Meter^(-1.0)  Watt^(1.0),[300.0],Kelvin^(1.0),1.0,300.0,,,,,10.1039/c9tc04023d,The origin of glass-like phonon dynamics in binary Si and Ge clathrates-I,payment,RSC,2019,"Amrita Bhattacharya, Amrita Bhattacharya",Journal of Materials Chemistry C,1.0,Ba8Si46
3217,Mn31Ru1Si56,,,ThermCond,total,thermal conductivity,[2.0],Kelvin^(-1.0)  Meter^(-1.0)  Watt^(1.0),[1000.0],Kelvin^(1.0),2.0,1000.0,,,,,10.1016/j.jallcom.2013.09.069,"DFT calculations of electronic and transport properties of substituted Mn4Si7
",payment,Elsevier,2014,ALLAM,Journal of Alloys and Compounds,2.0,Mn31Ru1Si56
3217,Mn31Ru1Si56,,,ThermCond,total,thermal conductivity,[2.0],Kelvin^(-1.0)  Meter^(-1.0)  Watt^(1.0),[1000.0],Kelvin^(1.0),2.0,1000.0,,,,,10.1016/j.jallcom.2013.09.069,"DFT calculations of electronic and transport properties of substituted Mn4Si7
",payment,Elsevier,2014,ALLAM,Journal of Alloys and Compounds,2.0,Mn31Ru1Si56
3217,Mn31Ru1Si56,,,ThermCond,total,thermal conductivity,[2.0],Kelvin^(-1.0)  Meter^(-1.0)  Watt^(1.0),[1000.0],Kelvin^(1.0),2.0,1000.0,,,,,10.1016/j.jallcom.2013.09.069,"DFT calculations of electronic and transport properties of substituted Mn4Si7
",payment,Elsevier,2014,ALLAM,Journal of Alloys and Compounds,2.0,Mn31Ru1Si56
3222,MoS2,,,ThermCond,total,thermal conductivity,[0.57],Kelvin^(-1.0)  Meter^(-1.0)  Watt^(1.0),[323.0],Kelvin^(1.0),0.5700000000000001,323.0,,,,,10.1016/j.jallcom.2020.155673,Enhanced thermoelectric properties of MoS2 with the incorporation of reduced graphene oxide (RGO) ,payment,Elsevier,2020,GAUTAM,Journal of Alloys and Compounds,0.57,MoS2
3224,MoS2,,,ThermCond,total,thermal conductivity,[0.0001],Kelvin^(-1.0)  Meter^(-1.0)  Watt^(1.0),[323.0],Kelvin^(1.0),0.0001,323.0,,,,,10.1016/j.jallcom.2020.155673,Enhanced thermoelectric properties of MoS2 with the incorporation of reduced graphene oxide (RGO) ,payment,Elsevier,2020,GAUTAM,Journal of Alloys and Compounds,0.0001,MoS2
3226,MoS2,,,ThermCond,total,thermal conductivity,[0.57],Kelvin^(-1.0)  Meter^(-1.0)  Watt^(1.0),[323.0],Kelvin^(1.0),0.5700000000000001,323.0,,,,,10.1016/j.jallcom.2020.155673,Enhanced thermoelectric properties of MoS2 with the incorporation of reduced graphene oxide (RGO) ,payment,Elsevier,2020,GAUTAM,Journal of Alloys and Compounds,0.57,MoS2
3228,LaFe3CoSb12,,,ThermCond,lattice,κL,[0.9],Kelvin^(-1.0)  Meter^(-1.0)  Watt^(1.0),[800.0],Kelvin^(1.0),0.9,800.0,,,,,10.1038/srep07806,Thermal conductivity of skutterudite CoSb3 from first principles: Substitution and nanoengineering effects,open,Springer,2015,"Guo Ruiqiang, Wang Xinjiang, Huang Baoling",Scientific Reports,0.9,LaFe3CoSb12
3228,LaFe3CoSb12,,,ThermCond,lattice,κL,[0.9],Kelvin^(-1.0)  Meter^(-1.0)  Watt^(1.0),[800.0],Kelvin^(1.0),0.9,800.0,,,,,10.1038/srep07806,Thermal conductivity of skutterudite CoSb3 from first principles: Substitution and nanoengineering effects,open,Springer,2015,"Guo Ruiqiang, Wang Xinjiang, Huang Baoling",Scientific Reports,0.9,LaFe3CoSb12
3231,CoSb3,,,ThermCond,lattice,κL,[155.0],Kelvin^(-1.0)  Meter^(-1.0)  Watt^(1.0),[300.0],Kelvin^(1.0),155.0,300.0,,,,,10.1038/srep07806,Thermal conductivity of skutterudite CoSb3 from first principles: Substitution and nanoengineering effects,open,Springer,2015,"Guo Ruiqiang, Wang Xinjiang, Huang Baoling",Scientific Reports,155.0,CoSb3
3242,CoSb3,,,ThermCond,total,thermal conductivity,[9.0],Kelvin^(-1.0)  Meter^(-1.0)  Watt^(1.0),[298.0],Kelvin^(1.0),9.0,298.0,,,,,10.1016/j.mtchem.2019.100223,Reaction mechanism and thermoelectric properties of In0·22Co4Sb12 prepared by magnesiothermy ,payment,Elsevier,2020,LETONQUESSE,Materials Today Chemistry,9.0,CoSb3
3250,CuInTe2,,,ThermCond,total,thermal conductivity,[5.0],Kelvin^(-1.0)  Meter^(-1.0)  Watt^(1.0),[295],Kelvin^(1.0),5.0,295.0,,,,,10.1016/j.actamat.2016.11.049,"Strategy to optimize the overall thermoelectric properties of SnTe via compositing with its property-counter CuInTe2
",payment,Elsevier,2017,ZHOU,Acta Materialia,5.0,CuInTe2
3251,CuInTe2,,,ThermCond,lattice,κlat,[5.1],Kelvin^(-1.0)  Meter^(-1.0)  Watt^(1.0),[295],Kelvin^(1.0),5.1,295.0,,,,,10.1016/j.actamat.2016.11.049,"Strategy to optimize the overall thermoelectric properties of SnTe via compositing with its property-counter CuInTe2
",payment,Elsevier,2017,ZHOU,Acta Materialia,5.1,CuInTe2
3252,CuSn7InTe9,,,ThermCond,total,thermal conductivities,[2.1],Kelvin^(-1.0)  Meter^(-1.0)  Watt^(1.0),[300.0],Kelvin^(1.0),2.1,300.0,,,,,10.1016/j.actamat.2016.11.049,"Strategy to optimize the overall thermoelectric properties of SnTe via compositing with its property-counter CuInTe2
",payment,Elsevier,2017,ZHOU,Acta Materialia,2.1,CuSn7InTe9
3252,CuSn7InTe9,,,ThermCond,total,thermal conductivities,[2.1],Kelvin^(-1.0)  Meter^(-1.0)  Watt^(1.0),[300.0],Kelvin^(1.0),2.1,300.0,,,,,10.1016/j.actamat.2016.11.049,"Strategy to optimize the overall thermoelectric properties of SnTe via compositing with its property-counter CuInTe2
",payment,Elsevier,2017,ZHOU,Acta Materialia,2.1,CuSn7InTe9
3254,Bi2Te3,,,ThermCond,lattice,lattice thermal conductivity,[1.2],Kelvin^(-1.0)  Meter^(-1.0)  Watt^(1.0),[300.0],Kelvin^(1.0),1.2,300.0,,,,,10.1016/j.jssc.2019.04.005,Thermoelectric energy conversion and topological materials based on heavy metal chalcogenides ,payment,Elsevier,2019,ROYCHOWDHURY,Journal of Solid State Chemistry,1.2,Bi2Te3
3254,Bi2Te3,,,ThermCond,lattice,lattice thermal conductivity,[1.2],Kelvin^(-1.0)  Meter^(-1.0)  Watt^(1.0),[300.0],Kelvin^(1.0),1.2,300.0,,,,,10.1016/j.jssc.2019.04.005,Thermoelectric energy conversion and topological materials based on heavy metal chalcogenides ,payment,Elsevier,2019,ROYCHOWDHURY,Journal of Solid State Chemistry,1.2,Bi2Te3
3255,Bi2Te3,,,ThermCond,lattice,lattice thermal conductivity,[0.6],Kelvin^(-1.0)  Meter^(-1.0)  Watt^(1.0),[300.0],Kelvin^(1.0),0.6000000000000001,300.0,,,,,10.1016/j.jssc.2019.04.005,Thermoelectric energy conversion and topological materials based on heavy metal chalcogenides ,payment,Elsevier,2019,ROYCHOWDHURY,Journal of Solid State Chemistry,0.6,Bi2Te3
3255,Bi2Te3,,,ThermCond,lattice,lattice thermal conductivity,[0.6],Kelvin^(-1.0)  Meter^(-1.0)  Watt^(1.0),[300.0],Kelvin^(1.0),0.6000000000000001,300.0,,,,,10.1016/j.jssc.2019.04.005,Thermoelectric energy conversion and topological materials based on heavy metal chalcogenides ,payment,Elsevier,2019,ROYCHOWDHURY,Journal of Solid State Chemistry,0.6,Bi2Te3
3256,Sb2Te3,,,ThermCond,lattice,lattice thermal conductivity,[1.15],Kelvin^(-1.0)  Meter^(-1.0)  Watt^(1.0),[300.0],Kelvin^(1.0),1.15,300.0,,,,,10.1016/j.jssc.2019.04.005,Thermoelectric energy conversion and topological materials based on heavy metal chalcogenides ,payment,Elsevier,2019,ROYCHOWDHURY,Journal of Solid State Chemistry,1.15,Sb2Te3
3256,Sb2Te3,,,ThermCond,lattice,lattice thermal conductivity,[1.15],Kelvin^(-1.0)  Meter^(-1.0)  Watt^(1.0),[300.0],Kelvin^(1.0),1.15,300.0,,,,,10.1016/j.jssc.2019.04.005,Thermoelectric energy conversion and topological materials based on heavy metal chalcogenides ,payment,Elsevier,2019,ROYCHOWDHURY,Journal of Solid State Chemistry,1.15,Sb2Te3
3257,Bi2Te3,,,ThermCond,lattice,lattice thermal conductivity,[1.8],Kelvin^(-1.0)  Meter^(-1.0)  Watt^(1.0),[300.0],Kelvin^(1.0),1.8,300.0,,,,,10.1016/j.jssc.2019.04.005,Thermoelectric energy conversion and topological materials based on heavy metal chalcogenides ,payment,Elsevier,2019,ROYCHOWDHURY,Journal of Solid State Chemistry,1.8,Bi2Te3
