Repository: richardxie1119/MatRec

File: JMC_Data_kappa.csv (part 13 of 14)
,Name,Label,Editing,Model,Model_Type,Specifier,Value,Units,Temperature_Value,Temperature_Units,Value_Average,Temperature_Average,Pressure,Process,Direction_of_Measurement,Resolution,DOI,Title,Access_Type,Publisher,Publication_Year,Authors,Journal,kL_avg,composition_name
3257,Bi2Te3,,,ThermCond,lattice,lattice thermal conductivity,[1.8],Kelvin^(-1.0)  Meter^(-1.0)  Watt^(1.0),[300.0],Kelvin^(1.0),1.8,300.0,,,,,10.1016/j.jssc.2019.04.005,Thermoelectric energy conversion and topological materials based on heavy metal chalcogenides ,payment,Elsevier,2019,ROYCHOWDHURY,Journal of Solid State Chemistry,1.8,Bi2Te3
3258,BiSbSe3,,,ThermCond,lattice,κlat,[0.64],Kelvin^(-1.0)  Meter^(-1.0)  Watt^(1.0),[300.0],Kelvin^(1.0),0.64,300.0,,,,,10.1016/j.jssc.2019.04.005,Thermoelectric energy conversion and topological materials based on heavy metal chalcogenides ,payment,Elsevier,2019,ROYCHOWDHURY,Journal of Solid State Chemistry,0.64,BiSbSe3
3259,Bi14Rh3I9,,,ThermCond,lattice,lattice thermal conductivity,[0.28],Kelvin^(-1.0)  Meter^(-1.0)  Watt^(1.0),[300.0],Kelvin^(1.0),0.28,300.0,,,cross-plane direction,,10.1016/j.jssc.2019.04.005,Thermoelectric energy conversion and topological materials based on heavy metal chalcogenides ,payment,Elsevier,2019,ROYCHOWDHURY,Journal of Solid State Chemistry,0.28,Bi14Rh3I9
3259,Bi14Rh3I9,,,ThermCond,lattice,lattice thermal conductivity,[0.28],Kelvin^(-1.0)  Meter^(-1.0)  Watt^(1.0),[300.0],Kelvin^(1.0),0.28,300.0,,,cross-plane direction,,10.1016/j.jssc.2019.04.005,Thermoelectric energy conversion and topological materials based on heavy metal chalcogenides ,payment,Elsevier,2019,ROYCHOWDHURY,Journal of Solid State Chemistry,0.28,Bi14Rh3I9
3259,Bi14Rh3I9,,,ThermCond,lattice,lattice thermal conductivity,[0.28],Kelvin^(-1.0)  Meter^(-1.0)  Watt^(1.0),[300.0],Kelvin^(1.0),0.28,300.0,,,cross-plane direction,,10.1016/j.jssc.2019.04.005,Thermoelectric energy conversion and topological materials based on heavy metal chalcogenides ,payment,Elsevier,2019,ROYCHOWDHURY,Journal of Solid State Chemistry,0.28,Bi14Rh3I9
3261,Bi2Se3,,,ThermCond,lattice,κlat,[1.8],Kelvin^(-1.0)  Meter^(-1.0)  Watt^(1.0),[300.0],Kelvin^(1.0),1.8,300.0,,,,,10.1016/j.jssc.2019.04.005,Thermoelectric energy conversion and topological materials based on heavy metal chalcogenides ,payment,Elsevier,2019,ROYCHOWDHURY,Journal of Solid State Chemistry,1.8,Bi2Se3
3261,Bi2Se3,,,ThermCond,lattice,κlat,[1.8],Kelvin^(-1.0)  Meter^(-1.0)  Watt^(1.0),[300.0],Kelvin^(1.0),1.8,300.0,,,,,10.1016/j.jssc.2019.04.005,Thermoelectric energy conversion and topological materials based on heavy metal chalcogenides ,payment,Elsevier,2019,ROYCHOWDHURY,Journal of Solid State Chemistry,1.8,Bi2Se3
3263,SnBi2Te4,,,ThermCond,total,κtotal,[0.31],Kelvin^(-1.0)  Meter^(-1.0)  Watt^(1.0),"[300.0, 473.0]",Kelvin^(1.0),0.31,386.5,,,,,10.1016/j.jssc.2019.04.005,Thermoelectric energy conversion and topological materials based on heavy metal chalcogenides ,payment,Elsevier,2019,ROYCHOWDHURY,Journal of Solid State Chemistry,0.31,SnBi2Te4
3263,SnBi2Te4,,,ThermCond,total,κtotal,[0.31],Kelvin^(-1.0)  Meter^(-1.0)  Watt^(1.0),"[300.0, 473.0]",Kelvin^(1.0),0.31,386.5,,,,,10.1016/j.jssc.2019.04.005,Thermoelectric energy conversion and topological materials based on heavy metal chalcogenides ,payment,Elsevier,2019,ROYCHOWDHURY,Journal of Solid State Chemistry,0.31,SnBi2Te4
3265,TiO2,,,ThermCond,total,λl,[3.5],Kelvin^(-1.0)  Meter^(-1.0)  Watt^(1.0),[295],Kelvin^(1.0),3.5,295.0,,,,,10.1039/d0cp00652a,Optimum in the thermoelectric efficiency of nanostructured Nb-doped TiO2 ceramics: from polarons to Nb–Nb dimers,open,RSC,2020,"Alexandre Verchère, Stéphane Pailhès, Sylvie Le Floch, Sandrine Cottrino, Régis Debord, Gilbert Fantozzi, Shantanu Misra, Christophe Candolfi, Bertrand Lenoir, Stéphane Daniele, Shashank Mishra, Alexandre Verchère, Stéphane Pailhès, Sylvie Le Floch, Sandrine Cottrino, Régis Debord, Gilbert Fantozzi, Shantanu Misra, Christophe Candolfi, Bertrand Lenoir, Stéphane Daniele, Shashank Mishra",Physical Chemistry Chemical Physics,3.5,TiO2
3267,Ba2Sb2Se5,,,ThermCond,total,thermal conductivity,[0.4],Kelvin^(-1.0)  Meter^(-1.0)  Watt^(1.0),[295],Kelvin^(1.0),0.4,295.0,,,,,10.1039/c5tc01721a,"Synthesis, crystal structure, and thermoelectric properties of two new barium antimony selenides: Ba2Sb2Se5 and Ba6Sb7Se16.11",payment,RSC,2015,"Jian Wang, Kathleen Lee, Kirill Kovnir, Jian Wang, Kathleen Lee, Kirill Kovnir",Journal of Materials Chemistry C,0.4,Ba2Sb2Se5
3267,Ba2Sb2Se5,,,ThermCond,total,thermal conductivity,[0.4],Kelvin^(-1.0)  Meter^(-1.0)  Watt^(1.0),[295],Kelvin^(1.0),0.4,295.0,,,,,10.1039/c5tc01721a,"Synthesis, crystal structure, and thermoelectric properties of two new barium antimony selenides: Ba2Sb2Se5 and Ba6Sb7Se16.11",payment,RSC,2015,"Jian Wang, Kathleen Lee, Kirill Kovnir, Jian Wang, Kathleen Lee, Kirill Kovnir",Journal of Materials Chemistry C,0.4,Ba2Sb2Se5
3267,Ba2Sb2Se5,,,ThermCond,total,thermal conductivity,[0.4],Kelvin^(-1.0)  Meter^(-1.0)  Watt^(1.0),[295],Kelvin^(1.0),0.4,295.0,,,,,10.1039/c5tc01721a,"Synthesis, crystal structure, and thermoelectric properties of two new barium antimony selenides: Ba2Sb2Se5 and Ba6Sb7Se16.11",payment,RSC,2015,"Jian Wang, Kathleen Lee, Kirill Kovnir, Jian Wang, Kathleen Lee, Kirill Kovnir",Journal of Materials Chemistry C,0.4,Ba2Sb2Se5
3268,Yb14MnSb11,,,ThermCond,total,thermal conductivity,[0.7],Kelvin^(-1.0)  Meter^(-1.0)  Watt^(1.0),[300.0],Kelvin^(1.0),0.7000000000000001,300.0,,,,,10.1039/c5tc01721a,"Synthesis, crystal structure, and thermoelectric properties of two new barium antimony selenides: Ba2Sb2Se5 and Ba6Sb7Se16.11",payment,RSC,2015,"Jian Wang, Kathleen Lee, Kirill Kovnir, Jian Wang, Kathleen Lee, Kirill Kovnir",Journal of Materials Chemistry C,0.7,Yb14MnSb11
3268,Yb14MnSb11,,,ThermCond,total,thermal conductivity,[0.7],Kelvin^(-1.0)  Meter^(-1.0)  Watt^(1.0),[300.0],Kelvin^(1.0),0.7000000000000001,300.0,,,,,10.1039/c5tc01721a,"Synthesis, crystal structure, and thermoelectric properties of two new barium antimony selenides: Ba2Sb2Se5 and Ba6Sb7Se16.11",payment,RSC,2015,"Jian Wang, Kathleen Lee, Kirill Kovnir, Jian Wang, Kathleen Lee, Kirill Kovnir",Journal of Materials Chemistry C,0.7,Yb14MnSb11
3272,Ca3AlSb3,,,ThermCond,total,thermal conductivity,[1.3],Kelvin^(-1.0)  Meter^(-1.0)  Watt^(1.0),[300.0],Kelvin^(1.0),1.3,300.0,,,,,10.1039/c5tc01721a,"Synthesis, crystal structure, and thermoelectric properties of two new barium antimony selenides: Ba2Sb2Se5 and Ba6Sb7Se16.11",payment,RSC,2015,"Jian Wang, Kathleen Lee, Kirill Kovnir, Jian Wang, Kathleen Lee, Kirill Kovnir",Journal of Materials Chemistry C,1.3,Ca3AlSb3
3272,Ca3AlSb3,,,ThermCond,total,thermal conductivity,[1.3],Kelvin^(-1.0)  Meter^(-1.0)  Watt^(1.0),[300.0],Kelvin^(1.0),1.3,300.0,,,,,10.1039/c5tc01721a,"Synthesis, crystal structure, and thermoelectric properties of two new barium antimony selenides: Ba2Sb2Se5 and Ba6Sb7Se16.11",payment,RSC,2015,"Jian Wang, Kathleen Lee, Kirill Kovnir, Jian Wang, Kathleen Lee, Kirill Kovnir",Journal of Materials Chemistry C,1.3,Ca3AlSb3
3273,Ba8Au16P30,,,ThermCond,lattice,lattice thermal conductivity,[0.5],Kelvin^(-1.0)  Meter^(-1.0)  Watt^(1.0),[300.0],Kelvin^(1.0),0.5,300.0,,,,,10.1039/c5tc01721a,"Synthesis, crystal structure, and thermoelectric properties of two new barium antimony selenides: Ba2Sb2Se5 and Ba6Sb7Se16.11",payment,RSC,2015,"Jian Wang, Kathleen Lee, Kirill Kovnir, Jian Wang, Kathleen Lee, Kirill Kovnir",Journal of Materials Chemistry C,0.5,Ba8Au16P30
3273,Ba8Au16P30,,,ThermCond,lattice,lattice thermal conductivity,[0.5],Kelvin^(-1.0)  Meter^(-1.0)  Watt^(1.0),[300.0],Kelvin^(1.0),0.5,300.0,,,,,10.1039/c5tc01721a,"Synthesis, crystal structure, and thermoelectric properties of two new barium antimony selenides: Ba2Sb2Se5 and Ba6Sb7Se16.11",payment,RSC,2015,"Jian Wang, Kathleen Lee, Kirill Kovnir, Jian Wang, Kathleen Lee, Kirill Kovnir",Journal of Materials Chemistry C,0.5,Ba8Au16P30
3273,Ba8Au16P30,,,ThermCond,lattice,lattice thermal conductivity,[0.5],Kelvin^(-1.0)  Meter^(-1.0)  Watt^(1.0),[300.0],Kelvin^(1.0),0.5,300.0,,,,,10.1039/c5tc01721a,"Synthesis, crystal structure, and thermoelectric properties of two new barium antimony selenides: Ba2Sb2Se5 and Ba6Sb7Se16.11",payment,RSC,2015,"Jian Wang, Kathleen Lee, Kirill Kovnir, Jian Wang, Kathleen Lee, Kirill Kovnir",Journal of Materials Chemistry C,0.5,Ba8Au16P30
3274,Ag10Te4Br3,,,ThermCond,total,thermal conductivity,[0.3],Kelvin^(-1.0)  Meter^(-1.0)  Watt^(1.0),[300.0],Kelvin^(1.0),0.3,300.0,,,,,10.1039/c5tc01721a,"Synthesis, crystal structure, and thermoelectric properties of two new barium antimony selenides: Ba2Sb2Se5 and Ba6Sb7Se16.11",payment,RSC,2015,"Jian Wang, Kathleen Lee, Kirill Kovnir, Jian Wang, Kathleen Lee, Kirill Kovnir",Journal of Materials Chemistry C,0.3,Ag10Te4Br3
3274,Ag10Te4Br3,,,ThermCond,total,thermal conductivity,[0.3],Kelvin^(-1.0)  Meter^(-1.0)  Watt^(1.0),[300.0],Kelvin^(1.0),0.3,300.0,,,,,10.1039/c5tc01721a,"Synthesis, crystal structure, and thermoelectric properties of two new barium antimony selenides: Ba2Sb2Se5 and Ba6Sb7Se16.11",payment,RSC,2015,"Jian Wang, Kathleen Lee, Kirill Kovnir, Jian Wang, Kathleen Lee, Kirill Kovnir",Journal of Materials Chemistry C,0.3,Ag10Te4Br3
3274,Ag10Te4Br3,,,ThermCond,total,thermal conductivity,[0.3],Kelvin^(-1.0)  Meter^(-1.0)  Watt^(1.0),[300.0],Kelvin^(1.0),0.3,300.0,,,,,10.1039/c5tc01721a,"Synthesis, crystal structure, and thermoelectric properties of two new barium antimony selenides: Ba2Sb2Se5 and Ba6Sb7Se16.11",payment,RSC,2015,"Jian Wang, Kathleen Lee, Kirill Kovnir, Jian Wang, Kathleen Lee, Kirill Kovnir",Journal of Materials Chemistry C,0.3,Ag10Te4Br3
3278,AgPb18SbTe18Se2,,,ThermCond,lattice,κl,[0.78],Kelvin^(-1.0)  Meter^(-1.0)  Watt^(1.0),[295],Kelvin^(1.0),0.78,295.0,,,,,10.1016/j.cap.2011.05.035,"Preparation and thermoelectric properties of AgPb18SbTe20−x
Se
x
(x = 1, 2, 4) materials ",payment,Elsevier,2012,LI,Current Applied Physics,0.78,AgPb18SbTe18Se2
3278,AgPb18SbTe18Se2,,,ThermCond,lattice,κl,[0.78],Kelvin^(-1.0)  Meter^(-1.0)  Watt^(1.0),[295],Kelvin^(1.0),0.78,295.0,,,,,10.1016/j.cap.2011.05.035,"Preparation and thermoelectric properties of AgPb18SbTe20−x
Se
x
(x = 1, 2, 4) materials ",payment,Elsevier,2012,LI,Current Applied Physics,0.78,AgPb18SbTe18Se2
3278,AgPb18SbTe18Se2,,,ThermCond,lattice,κl,[0.78],Kelvin^(-1.0)  Meter^(-1.0)  Watt^(1.0),[295],Kelvin^(1.0),0.78,295.0,,,,,10.1016/j.cap.2011.05.035,"Preparation and thermoelectric properties of AgPb18SbTe20−x
Se
x
(x = 1, 2, 4) materials ",payment,Elsevier,2012,LI,Current Applied Physics,0.78,AgPb18SbTe18Se2
3279,AgPb18SbTe16Se4,,,ThermCond,lattice,minimum κl,[0.53],Kelvin^(-1.0)  Meter^(-1.0)  Watt^(1.0),[623.0],Kelvin^(1.0),0.53,623.0,,,,,10.1016/j.cap.2011.05.035,"Preparation and thermoelectric properties of AgPb18SbTe20−x
Se
x
(x = 1, 2, 4) materials ",payment,Elsevier,2012,LI,Current Applied Physics,0.53,AgPb18SbTe16Se4
3279,AgPb18SbTe16Se4,,,ThermCond,lattice,minimum κl,[0.53],Kelvin^(-1.0)  Meter^(-1.0)  Watt^(1.0),[623.0],Kelvin^(1.0),0.53,623.0,,,,,10.1016/j.cap.2011.05.035,"Preparation and thermoelectric properties of AgPb18SbTe20−x
Se
x
(x = 1, 2, 4) materials ",payment,Elsevier,2012,LI,Current Applied Physics,0.53,AgPb18SbTe16Se4
3279,AgPb18SbTe16Se4,,,ThermCond,lattice,minimum κl,[0.53],Kelvin^(-1.0)  Meter^(-1.0)  Watt^(1.0),[623.0],Kelvin^(1.0),0.53,623.0,,,,,10.1016/j.cap.2011.05.035,"Preparation and thermoelectric properties of AgPb18SbTe20−x
Se
x
(x = 1, 2, 4) materials ",payment,Elsevier,2012,LI,Current Applied Physics,0.53,AgPb18SbTe16Se4
3312,IrSb3,,,ThermCond,lattice,lattice thermal conductivity,[1.8],Kelvin^(-1.0)  Meter^(-1.0)  Watt^(1.0),[295],Kelvin^(1.0),1.8,295.0,,,,,10.1007/s11664-004-0117-7,Effect of partial la filling on high-temperature thermoelectric properties of IrSb3-based skutterudite compounds,payment,Springer,2004,"Kim S. W., Kimura Y., Mishima Y.",Journal of Electronic Materials,1.8,IrSb3
3314,Bi2O2Te,,,ThermCond,total,thermal conductivity,[0.91],Kelvin^(-1.0)  Meter^(-1.0)  Watt^(1.0),[295],Kelvin^(1.0),0.91,295.0,,,,,10.1016/j.solidstatesciences.2020.106299,"Ab initio study of the mechanical properties and thermal conductivity of Bi2O2X (X = Se, Te) under pressure ",payment,Elsevier,2020,WANG,Solid State Sciences,0.91,Bi2O2Te
3314,Bi2O2Te,,,ThermCond,total,thermal conductivity,[0.91],Kelvin^(-1.0)  Meter^(-1.0)  Watt^(1.0),[295],Kelvin^(1.0),0.91,295.0,,,,,10.1016/j.solidstatesciences.2020.106299,"Ab initio study of the mechanical properties and thermal conductivity of Bi2O2X (X = Se, Te) under pressure ",payment,Elsevier,2020,WANG,Solid State Sciences,0.91,Bi2O2Te
3318,Ti9O17,,,ThermCond,total,thermal conductivity,[2.25],Kelvin^(-1.0)  Meter^(-1.0)  Watt^(1.0),[295],Kelvin^(1.0),2.25,295.0,,,,,10.1016/j.jeurceramsoc.2017.09.040,Preparation of monophasic titanium sub-oxides of Magnéli phase with enhanced thermoelectric performance ,payment,Elsevier,2018,FAN,Journal of the European Ceramic Society,2.25,Ti9O17
3318,Ti9O17,,,ThermCond,total,thermal conductivity,[2.25],Kelvin^(-1.0)  Meter^(-1.0)  Watt^(1.0),[295],Kelvin^(1.0),2.25,295.0,,,,,10.1016/j.jeurceramsoc.2017.09.040,Preparation of monophasic titanium sub-oxides of Magnéli phase with enhanced thermoelectric performance ,payment,Elsevier,2018,FAN,Journal of the European Ceramic Society,2.25,Ti9O17
3326,Ba5Cu8In2S12,,,ThermCond,lattice,κl,[0.3],Kelvin^(-1.0)  Meter^(-1.0)  Watt^(1.0),[773.0],Kelvin^(1.0),0.3,773.0,,,,,10.1039/c7dt03223d,Enhanced thermoelectric performance in ternary spinel Cu4Mn2Te4via the synergistic effect of tellurium deficiency and chlorine doping,open,RSC,2017,"Hong Chen, Hua Lin, Yi Liu, Xin-Tao Wu, Li-Ming Wu, Hong Chen, Hua Lin, Yi Liu, Xin-Tao Wu, Li-Ming Wu",Dalton Transactions,0.3,Ba5Cu8In2S12
3326,Ba5Cu8In2S12,,,ThermCond,lattice,κl,[0.3],Kelvin^(-1.0)  Meter^(-1.0)  Watt^(1.0),[773.0],Kelvin^(1.0),0.3,773.0,,,,,10.1039/c7dt03223d,Enhanced thermoelectric performance in ternary spinel Cu4Mn2Te4via the synergistic effect of tellurium deficiency and chlorine doping,open,RSC,2017,"Hong Chen, Hua Lin, Yi Liu, Xin-Tao Wu, Li-Ming Wu, Hong Chen, Hua Lin, Yi Liu, Xin-Tao Wu, Li-Ming Wu",Dalton Transactions,0.3,Ba5Cu8In2S12
3326,Ba5Cu8In2S12,,,ThermCond,lattice,κl,[0.3],Kelvin^(-1.0)  Meter^(-1.0)  Watt^(1.0),[773.0],Kelvin^(1.0),0.3,773.0,,,,,10.1039/c7dt03223d,Enhanced thermoelectric performance in ternary spinel Cu4Mn2Te4via the synergistic effect of tellurium deficiency and chlorine doping,open,RSC,2017,"Hong Chen, Hua Lin, Yi Liu, Xin-Tao Wu, Li-Ming Wu, Hong Chen, Hua Lin, Yi Liu, Xin-Tao Wu, Li-Ming Wu",Dalton Transactions,0.3,Ba5Cu8In2S12
3326,Ba5Cu8In2S12,,,ThermCond,lattice,κl,[0.3],Kelvin^(-1.0)  Meter^(-1.0)  Watt^(1.0),[773.0],Kelvin^(1.0),0.3,773.0,,,,,10.1039/c7dt03223d,Enhanced thermoelectric performance in ternary spinel Cu4Mn2Te4via the synergistic effect of tellurium deficiency and chlorine doping,open,RSC,2017,"Hong Chen, Hua Lin, Yi Liu, Xin-Tao Wu, Li-Ming Wu, Hong Chen, Hua Lin, Yi Liu, Xin-Tao Wu, Li-Ming Wu",Dalton Transactions,0.3,Ba5Cu8In2S12
3327,Cu4Mn2Te4,,,ThermCond,total,κ,[2.07],Kelvin^(-1.0)  Meter^(-1.0)  Watt^(1.0),[700.0],Kelvin^(1.0),2.07,700.0,,,,,10.1039/c7dt03223d,Enhanced thermoelectric performance in ternary spinel Cu4Mn2Te4via the synergistic effect of tellurium deficiency and chlorine doping,open,RSC,2017,"Hong Chen, Hua Lin, Yi Liu, Xin-Tao Wu, Li-Ming Wu, Hong Chen, Hua Lin, Yi Liu, Xin-Tao Wu, Li-Ming Wu",Dalton Transactions,2.07,Cu4Mn2Te4
3327,Cu4Mn2Te4,,,ThermCond,total,κ,[2.07],Kelvin^(-1.0)  Meter^(-1.0)  Watt^(1.0),[700.0],Kelvin^(1.0),2.07,700.0,,,,,10.1039/c7dt03223d,Enhanced thermoelectric performance in ternary spinel Cu4Mn2Te4via the synergistic effect of tellurium deficiency and chlorine doping,open,RSC,2017,"Hong Chen, Hua Lin, Yi Liu, Xin-Tao Wu, Li-Ming Wu, Hong Chen, Hua Lin, Yi Liu, Xin-Tao Wu, Li-Ming Wu",Dalton Transactions,2.07,Cu4Mn2Te4
3327,Cu4Mn2Te4,,,ThermCond,total,κ,[2.07],Kelvin^(-1.0)  Meter^(-1.0)  Watt^(1.0),[700.0],Kelvin^(1.0),2.07,700.0,,,,,10.1039/c7dt03223d,Enhanced thermoelectric performance in ternary spinel Cu4Mn2Te4via the synergistic effect of tellurium deficiency and chlorine doping,open,RSC,2017,"Hong Chen, Hua Lin, Yi Liu, Xin-Tao Wu, Li-Ming Wu, Hong Chen, Hua Lin, Yi Liu, Xin-Tao Wu, Li-Ming Wu",Dalton Transactions,2.07,Cu4Mn2Te4
3335,C18N6,,,ThermCond,total,thermal conductivities,[1.36],Kelvin^(-1.0)  Meter^(-1.0)  Watt^(1.0),[295],Kelvin^(1.0),1.36,295.0,,,,,10.1016/j.carbon.2018.04.090,N-graphdiyne two-dimensional nanomaterials: Semiconductors with low thermal conductivity and high stretchability ,payment,Elsevier,2018,MORTAZAVI,Carbon,1.36,C18N6
3335,C18N6,,,ThermCond,total,thermal conductivities,[1.36],Kelvin^(-1.0)  Meter^(-1.0)  Watt^(1.0),[295],Kelvin^(1.0),1.36,295.0,,,,,10.1016/j.carbon.2018.04.090,N-graphdiyne two-dimensional nanomaterials: Semiconductors with low thermal conductivity and high stretchability ,payment,Elsevier,2018,MORTAZAVI,Carbon,1.36,C18N6
3345,CeFe4Sb12,,,ThermCond,total,thermal conductivity,[2.3],Kelvin^(-1.0)  Meter^(-1.0)  Watt^(1.0),[295],Kelvin^(1.0),2.3,295.0,,,,,10.1039/c6ta06325j,Enhancement of thermoelectric properties of Ce0.9Fe3.75Ni0.25Sb12 p-type skutterudite by tellurium addition,payment,RSC,2016,"Liangwei Fu, Qinghui Jiang, Junyou Yang, Jiangying Peng, Ye Xiao, Yubo Luo, Zhiwei Zhou, Dan Zhang, Liangwei Fu, Qinghui Jiang, Junyou Yang, Jiangying Peng, Ye Xiao, Yubo Luo, Zhiwei Zhou, Dan Zhang",Journal of Materials Chemistry A,2.3,CeFe4Sb12
3345,CeFe4Sb12,,,ThermCond,total,thermal conductivity,[2.3],Kelvin^(-1.0)  Meter^(-1.0)  Watt^(1.0),[295],Kelvin^(1.0),2.3,295.0,,,,,10.1039/c6ta06325j,Enhancement of thermoelectric properties of Ce0.9Fe3.75Ni0.25Sb12 p-type skutterudite by tellurium addition,payment,RSC,2016,"Liangwei Fu, Qinghui Jiang, Junyou Yang, Jiangying Peng, Ye Xiao, Yubo Luo, Zhiwei Zhou, Dan Zhang, Liangwei Fu, Qinghui Jiang, Junyou Yang, Jiangying Peng, Ye Xiao, Yubo Luo, Zhiwei Zhou, Dan Zhang",Journal of Materials Chemistry A,2.3,CeFe4Sb12
3346,CeFe4Sb12,,,ThermCond,lattice,κL,[1.48],Kelvin^(-1.0)  Meter^(-1.0)  Watt^(1.0),[295],Kelvin^(1.0),1.48,295.0,,,,,10.1039/c6ta06325j,Enhancement of thermoelectric properties of Ce0.9Fe3.75Ni0.25Sb12 p-type skutterudite by tellurium addition,payment,RSC,2016,"Liangwei Fu, Qinghui Jiang, Junyou Yang, Jiangying Peng, Ye Xiao, Yubo Luo, Zhiwei Zhou, Dan Zhang, Liangwei Fu, Qinghui Jiang, Junyou Yang, Jiangying Peng, Ye Xiao, Yubo Luo, Zhiwei Zhou, Dan Zhang",Journal of Materials Chemistry A,1.48,CeFe4Sb12
3346,CeFe4Sb12,,,ThermCond,lattice,κL,[1.48],Kelvin^(-1.0)  Meter^(-1.0)  Watt^(1.0),[295],Kelvin^(1.0),1.48,295.0,,,,,10.1039/c6ta06325j,Enhancement of thermoelectric properties of Ce0.9Fe3.75Ni0.25Sb12 p-type skutterudite by tellurium addition,payment,RSC,2016,"Liangwei Fu, Qinghui Jiang, Junyou Yang, Jiangying Peng, Ye Xiao, Yubo Luo, Zhiwei Zhou, Dan Zhang, Liangwei Fu, Qinghui Jiang, Junyou Yang, Jiangying Peng, Ye Xiao, Yubo Luo, Zhiwei Zhou, Dan Zhang",Journal of Materials Chemistry A,1.48,CeFe4Sb12
3353,Cu2CdSnSe4â,,,ThermCond,total,thermal conductivity,[0.56],Kelvin^(-1.0)  Meter^(-1.0)  Watt^(1.0),[725.0],Kelvin^(1.0),0.56,725.0,,,,,10.1007/s11664-019-07012-0,Improving the Thermoelectric Performance of Tetrahedrally Bonded Quaternary Selenide Cu2CdSnSe4 Using CdSe Precipitates,payment,Springer,2019,"Basu Ranita, Mandava Srikanth, Bohra Anil, Bhattacharya Shovit, Bhatt Ranu, Ahmad Sajid, Bhattacharyya Kaustava, Samanta Soumen, Debnath A. K., Singh Ajay, Aswal D. K., Muthe K. P., Gadkari S. C.",Journal of Electronic Materials,0.56,Cu2CdSnSe4â
3353,Cu2CdSnSe4â,,,ThermCond,total,thermal conductivity,[0.56],Kelvin^(-1.0)  Meter^(-1.0)  Watt^(1.0),[725.0],Kelvin^(1.0),0.56,725.0,,,,,10.1007/s11664-019-07012-0,Improving the Thermoelectric Performance of Tetrahedrally Bonded Quaternary Selenide Cu2CdSnSe4 Using CdSe Precipitates,payment,Springer,2019,"Basu Ranita, Mandava Srikanth, Bohra Anil, Bhattacharya Shovit, Bhatt Ranu, Ahmad Sajid, Bhattacharyya Kaustava, Samanta Soumen, Debnath A. K., Singh Ajay, Aswal D. K., Muthe K. P., Gadkari S. C.",Journal of Electronic Materials,0.56,Cu2CdSnSe4â
3356,Cu3SbSe3,,,ThermCond,total,thermal conductivity,[0.9],Kelvin^(-1.0)  Meter^(-1.0)  Watt^(1.0),[295],Kelvin^(1.0),0.9,295.0,,,,,10.1039/c3dt52447g,Co-precipitation synthesis of nanostructured Cu3SbSe4 and its Sn-doped sample with high thermoelectric performance,payment,RSC,2014,"Di Li, Rui Li, Xiao-Ying Qin, Chun-Jun Song, Hong-Xing Xin, Ling Wang, Jian Zhang, Guang-lei Guo, Tian-Hua Zou, Yong-Fei Liu, Xiao-Guang Zhu, Di Li, Rui Li, Xiao-Ying Qin, Chun-Jun Song, Hong-Xing Xin, Ling Wang, Jian Zhang, Guang-lei Guo, Tian-Hua Zou, Yong-Fei Liu, Xiao-Guang Zhu",Dalton Transactions,0.9,Cu3SbSe3
3356,Cu3SbSe3,,,ThermCond,total,thermal conductivity,[0.9],Kelvin^(-1.0)  Meter^(-1.0)  Watt^(1.0),[295],Kelvin^(1.0),0.9,295.0,,,,,10.1039/c3dt52447g,Co-precipitation synthesis of nanostructured Cu3SbSe4 and its Sn-doped sample with high thermoelectric performance,payment,RSC,2014,"Di Li, Rui Li, Xiao-Ying Qin, Chun-Jun Song, Hong-Xing Xin, Ling Wang, Jian Zhang, Guang-lei Guo, Tian-Hua Zou, Yong-Fei Liu, Xiao-Guang Zhu, Di Li, Rui Li, Xiao-Ying Qin, Chun-Jun Song, Hong-Xing Xin, Ling Wang, Jian Zhang, Guang-lei Guo, Tian-Hua Zou, Yong-Fei Liu, Xiao-Guang Zhu",Dalton Transactions,0.9,Cu3SbSe3
3372,CT2,,,ThermCond,total,thermal conductivity,[3.8],Kelvin^(-1.0)  Meter^(-1.0)  Watt^(1.0),[524.0],Kelvin^(1.0),3.8,524.0,,,,,10.1039/c8dt04351e,Investigation on the structure and thermoelectric properties of CuxTe binary compounds,payment,RSC,2019,"Shriparna Mukherjee, Raju Chetty, P. V. Prakash Madduri, Ajaya K. Nayak, Krzysztof Wojciechowski, Tanmoy Ghosh, Kamanio Chattopadhyay, Satyam Suwas, Ramesh Chandra Mallik, Shriparna Mukherjee, Raju Chetty, P. V. Prakash Madduri, Ajaya K. Nayak, Krzysztof Wojciechowski, Tanmoy Ghosh, Kamanio Chattopadhyay, Satyam Suwas, Ramesh Chandra Mallik",Dalton Transactions,3.8,CT2
3373,CT2,,,ThermCond,total,thermal conductivity,[3.8],Kelvin^(-1.0)  Meter^(-1.0)  Watt^(1.0),[524.0],Kelvin^(1.0),3.8,524.0,,,,,10.1039/c8dt04351e,Investigation on the structure and thermoelectric properties of CuxTe binary compounds,payment,RSC,2019,"Shriparna Mukherjee, Raju Chetty, P. V. Prakash Madduri, Ajaya K. Nayak, Krzysztof Wojciechowski, Tanmoy Ghosh, Kamanio Chattopadhyay, Satyam Suwas, Ramesh Chandra Mallik, Shriparna Mukherjee, Raju Chetty, P. V. Prakash Madduri, Ajaya K. Nayak, Krzysztof Wojciechowski, Tanmoy Ghosh, Kamanio Chattopadhyay, Satyam Suwas, Ramesh Chandra Mallik",Dalton Transactions,3.8,CT2
3374,CT2,,,ThermCond,total,thermal conductivity,[3.8],Kelvin^(-1.0)  Meter^(-1.0)  Watt^(1.0),[524.0],Kelvin^(1.0),3.8,524.0,,,,,10.1039/c8dt04351e,Investigation on the structure and thermoelectric properties of CuxTe binary compounds,payment,RSC,2019,"Shriparna Mukherjee, Raju Chetty, P. V. Prakash Madduri, Ajaya K. Nayak, Krzysztof Wojciechowski, Tanmoy Ghosh, Kamanio Chattopadhyay, Satyam Suwas, Ramesh Chandra Mallik, Shriparna Mukherjee, Raju Chetty, P. V. Prakash Madduri, Ajaya K. Nayak, Krzysztof Wojciechowski, Tanmoy Ghosh, Kamanio Chattopadhyay, Satyam Suwas, Ramesh Chandra Mallik",Dalton Transactions,3.8,CT2
3381,SiO2,,,ThermCond,total,thermal conductivity,[1.36],Kelvin^(-1.0)  Meter^(-1.0)  Watt^(1.0),[295],Kelvin^(1.0),1.36,295.0,,,,,10.1016/B978-044482548-3-50088-3,Microstructure and thermoelectric properties of p-type Bi0.5Sb1.5Te3 fabricated by hot pressing ,payment,Elsevier,1997,LEE,Functionally Graded Materials 1996,1.36,SiO2
3385,SBNL10,,,ThermCond,total,κ,[1.215],Kelvin^(-1.0)  Meter^(-1.0)  Watt^(1.0),[773.0],Kelvin^(1.0),1.215,773.0,,,,,10.1016/j.matlet.2017.10.022,Enhanced thermoelectric properties of Sr2Nb2O7 ceramics with barium substitution ,payment,Elsevier,2018,LIOU,Materials Letters,1.215,SBNL10
3388,Mg2Si,,,ThermCond,lattice,lattice thermal conductivities,[7.9],Kelvin^(-1.0)  Meter^(-1.0)  Watt^(1.0),[300.0],Kelvin^(1.0),7.9,300.0,,,,,10.1016/j.jssc.2014.08.026,"Variations of thermoelectric properties of Mg2.2Si1−y
Sn
y−0.013Sb0.013 materials with different Si/Sn ratios ",payment,Elsevier,2014,GAO,Journal of Solid State Chemistry,7.9,Mg2Si
3419,Tl9LaTe6,,,ThermCond,total,κ,[0.4],Kelvin^(-1.0)  Meter^(-1.0)  Watt^(1.0),[325.0],Kelvin^(1.0),0.4,325.0,,,,,10.1016/j.jallcom.2015.01.025,"Thermoelectric properties of hot-pressed Tl9LnTe6 (Ln=La, Ce, Pr, Nd, Sm, Gd, Tb) and Tl10
−
x
La
x
Te6 (0.90⩽
x
⩽1.05) ",payment,Elsevier,2015,GUO,Journal of Alloys and Compounds,0.4,Tl9LaTe6
3419,Tl9LaTe6,,,ThermCond,total,κ,[0.4],Kelvin^(-1.0)  Meter^(-1.0)  Watt^(1.0),[325.0],Kelvin^(1.0),0.4,325.0,,,,,10.1016/j.jallcom.2015.01.025,"Thermoelectric properties of hot-pressed Tl9LnTe6 (Ln=La, Ce, Pr, Nd, Sm, Gd, Tb) and Tl10
−
x
La
x
Te6 (0.90⩽
x
⩽1.05) ",payment,Elsevier,2015,GUO,Journal of Alloys and Compounds,0.4,Tl9LaTe6
3420,Tl9TbTe6,,,ThermCond,total,κ,[1.07],Kelvin^(-1.0)  Meter^(-1.0)  Watt^(1.0),[325.0],Kelvin^(1.0),1.07,325.0,,,,,10.1016/j.jallcom.2015.01.025,"Thermoelectric properties of hot-pressed Tl9LnTe6 (Ln=La, Ce, Pr, Nd, Sm, Gd, Tb) and Tl10
−
x
La
x
Te6 (0.90⩽
x
⩽1.05) ",payment,Elsevier,2015,GUO,Journal of Alloys and Compounds,1.07,Tl9TbTe6
3420,Tl9TbTe6,,,ThermCond,total,κ,[1.07],Kelvin^(-1.0)  Meter^(-1.0)  Watt^(1.0),[325.0],Kelvin^(1.0),1.07,325.0,,,,,10.1016/j.jallcom.2015.01.025,"Thermoelectric properties of hot-pressed Tl9LnTe6 (Ln=La, Ce, Pr, Nd, Sm, Gd, Tb) and Tl10
−
x
La
x
Te6 (0.90⩽
x
⩽1.05) ",payment,Elsevier,2015,GUO,Journal of Alloys and Compounds,1.07,Tl9TbTe6
3421,Tl9LaTe6,,,ThermCond,total,thermal conductivity,[0.4],Kelvin^(-1.0)  Meter^(-1.0)  Watt^(1.0),[600.0],Kelvin^(1.0),0.4,600.0,,,,,10.1016/j.jallcom.2015.01.025,"Thermoelectric properties of hot-pressed Tl9LnTe6 (Ln=La, Ce, Pr, Nd, Sm, Gd, Tb) and Tl10
−
x
La
x
Te6 (0.90⩽
x
⩽1.05) ",payment,Elsevier,2015,GUO,Journal of Alloys and Compounds,0.4,Tl9LaTe6
3421,Tl9LaTe6,,,ThermCond,total,thermal conductivity,[0.4],Kelvin^(-1.0)  Meter^(-1.0)  Watt^(1.0),[600.0],Kelvin^(1.0),0.4,600.0,,,,,10.1016/j.jallcom.2015.01.025,"Thermoelectric properties of hot-pressed Tl9LnTe6 (Ln=La, Ce, Pr, Nd, Sm, Gd, Tb) and Tl10
−
x
La
x
Te6 (0.90⩽
x
⩽1.05) ",payment,Elsevier,2015,GUO,Journal of Alloys and Compounds,0.4,Tl9LaTe6
3422,Tl9LaTe6,,,ThermCond,total,thermal conductivity,"[0.33, 0.41]",Kelvin^(-1.0)  Meter^(-1.0)  Watt^(1.0),[550.0],Kelvin^(1.0),0.37,550.0,,,,,10.1016/j.jallcom.2015.01.025,"Thermoelectric properties of hot-pressed Tl9LnTe6 (Ln=La, Ce, Pr, Nd, Sm, Gd, Tb) and Tl10
−
x
La
x
Te6 (0.90⩽
x
⩽1.05) ",payment,Elsevier,2015,GUO,Journal of Alloys and Compounds,0.37,Tl9LaTe6
3422,Tl9LaTe6,,,ThermCond,total,thermal conductivity,"[0.33, 0.41]",Kelvin^(-1.0)  Meter^(-1.0)  Watt^(1.0),[550.0],Kelvin^(1.0),0.37,550.0,,,,,10.1016/j.jallcom.2015.01.025,"Thermoelectric properties of hot-pressed Tl9LnTe6 (Ln=La, Ce, Pr, Nd, Sm, Gd, Tb) and Tl10
−
x
La
x
Te6 (0.90⩽
x
⩽1.05) ",payment,Elsevier,2015,GUO,Journal of Alloys and Compounds,0.37,Tl9LaTe6
3425,AgBiSe2,,,ThermCond,total,thermal conductivity,[0.45],Kelvin^(-1.0)  Meter^(-1.0)  Watt^(1.0),[300.0],Kelvin^(1.0),0.45,300.0,,,,,10.1016/j.cej.2020.124585,Effects of AgBiSe2 on thermoelectric properties of SnTe ,payment,Elsevier,2020,ZHANG,Chemical Engineering Journal,0.45,AgBiSe2
3431,La2Ti2O7,,,ThermCond,total,thermal conductivity,[0.37],Kelvin^(-1.0)  Meter^(-1.0)  Watt^(1.0),[295],Kelvin^(1.0),0.37,295.0,,,,,10.1039/c4ra13945c,Thermoelectric properties of sol–gel derived lanthanum titanate ceramics,payment,RSC,2015,"Xinrun Xiong, Ruoming Tian, Xi Lin, Dewei Chu, Sean Li, Xinrun Xiong, Ruoming Tian, Xi Lin, Dewei Chu, Sean Li",RSC Advances,0.37,La2Ti2O7
3431,La2Ti2O7,,,ThermCond,total,thermal conductivity,[0.37],Kelvin^(-1.0)  Meter^(-1.0)  Watt^(1.0),[295],Kelvin^(1.0),0.37,295.0,,,,,10.1039/c4ra13945c,Thermoelectric properties of sol–gel derived lanthanum titanate ceramics,payment,RSC,2015,"Xinrun Xiong, Ruoming Tian, Xi Lin, Dewei Chu, Sean Li, Xinrun Xiong, Ruoming Tian, Xi Lin, Dewei Chu, Sean Li",RSC Advances,0.37,La2Ti2O7
3431,La2Ti2O7,,,ThermCond,total,thermal conductivity,[0.37],Kelvin^(-1.0)  Meter^(-1.0)  Watt^(1.0),[295],Kelvin^(1.0),0.37,295.0,,,,,10.1039/c4ra13945c,Thermoelectric properties of sol–gel derived lanthanum titanate ceramics,payment,RSC,2015,"Xinrun Xiong, Ruoming Tian, Xi Lin, Dewei Chu, Sean Li, Xinrun Xiong, Ruoming Tian, Xi Lin, Dewei Chu, Sean Li",RSC Advances,0.37,La2Ti2O7
3439,Bi2S3,,,ThermCond,total,thermal conductivity,[1.0],Kelvin^(-1.0)  Meter^(-1.0)  Watt^(1.0),[250.0],Kelvin^(1.0),1.0,250.0,,,,,10.1039/c2jm33603k,Microstructure composite-like Bi2S3 polycrystals with enhanced thermoelectric properties,payment,RSC,2012,"Zhen-Hua Ge, Bo-Ping Zhang, Jing-Feng Li, Zhen-Hua Ge, Bo-Ping Zhang, Jing-Feng Li",Journal of Materials Chemistry,1.0,Bi2S3
3439,Bi2S3,,,ThermCond,total,thermal conductivity,[1.0],Kelvin^(-1.0)  Meter^(-1.0)  Watt^(1.0),[250.0],Kelvin^(1.0),1.0,250.0,,,,,10.1039/c2jm33603k,Microstructure composite-like Bi2S3 polycrystals with enhanced thermoelectric properties,payment,RSC,2012,"Zhen-Hua Ge, Bo-Ping Zhang, Jing-Feng Li, Zhen-Hua Ge, Bo-Ping Zhang, Jing-Feng Li",Journal of Materials Chemistry,1.0,Bi2S3
3450,CuInTe2,,,ThermCond,total,thermal conductivity,[6.0],Kelvin^(-1.0)  Meter^(-1.0)  Watt^(1.0),[300.0],Kelvin^(1.0),6.0,300.0,,,,,10.1016/j.jallcom.2015.08.128,"Thermoelectric transport properties of CuFeInTe3
",payment,Elsevier,2015,CABRERA,Journal of Alloys and Compounds,6.0,CuInTe2
3457,Bi2Se3,,alloying 50 % Sb,ThermCond,total,thermal conductivity,[0.42],Kelvin^(-1.0)  Meter^(-1.0)  Watt^(1.0),[800.0],Kelvin^(1.0),0.42,800.0,,,,,10.1039/c9mh00543a,Seeing atomic-scale structural origins and foreseeing new pathways to improved thermoelectric materials,payment,RSC,2019,"Haijun Wu, Yang Zhang, Shoucong Ning, Li-Dong Zhao, Stephen J. Pennycook, Haijun Wu, Yang Zhang, Shoucong Ning, Li-Dong Zhao, Stephen J. Pennycook",Materials Horizons,0.42,Bi2Se3
3457,Bi2Se3,,alloying 50 % Sb,ThermCond,total,thermal conductivity,[0.42],Kelvin^(-1.0)  Meter^(-1.0)  Watt^(1.0),[800.0],Kelvin^(1.0),0.42,800.0,,,,,10.1039/c9mh00543a,Seeing atomic-scale structural origins and foreseeing new pathways to improved thermoelectric materials,payment,RSC,2019,"Haijun Wu, Yang Zhang, Shoucong Ning, Li-Dong Zhao, Stephen J. Pennycook, Haijun Wu, Yang Zhang, Shoucong Ning, Li-Dong Zhao, Stephen J. Pennycook",Materials Horizons,0.42,Bi2Se3
3459,Li2TlBi,,,ThermCond,lattice,κL,[2.36],Kelvin^(-1.0)  Meter^(-1.0)  Watt^(1.0),[300.0],Kelvin^(1.0),2.36,300.0,,,,,10.1038/s41467-019-08542-1,Designing chemical analogs to PbTe with intrinsic high band degeneracy and low lattice thermal conductivity,open,Springer,2019,"He Jiangang, Xia Yi, Naghavi S. Shahab, Ozoliņš Vidvuds, Wolverton Chris",Nature Communications,2.36,Li2TlBi
3468,VT51,,,ThermCond,total,thermal conductivities,[0.0158],Kelvin^(-1.0)  Meter^(-1.0)  Watt^(1.0),[295],Kelvin^(1.0),0.0158,295.0,,,,,10.1039/c9py00751b,"Ambient-dried highly flexible copolymer aerogels and their nanocomposites with polypyrrole for thermal insulation, separation, and pressure sensing",payment,RSC,2019,"Guoqing Zu, Kazuyoshi Kanamori, Ayaka Maeno, Hironori Kaji, Kazuki Nakanishi, Jun Shen, Guoqing Zu, Kazuyoshi Kanamori, Ayaka Maeno, Hironori Kaji, Kazuki Nakanishi, Jun Shen",Polymer Chemistry,0.0158,VT51
3470,Bi2Te3,,,ThermCond,lattice,κl,[0.32],Kelvin^(-1.0)  Meter^(-1.0)  Watt^(1.0),[300.0],Kelvin^(1.0),0.32,300.0,,,,,10.1007/s10854-019-02631-z,Enhancement of thermoelectric performance through synergy of Pb acceptor doping and superstructure modulation for p-type Bi2Te3,payment,Springer,2020,"Wu Wei, Liu Wenxin, Yu Fengrong",Journal of Materials Science: Materials in Electronics,0.32,Bi2Te3
3470,Bi2Te3,,,ThermCond,lattice,κl,[0.32],Kelvin^(-1.0)  Meter^(-1.0)  Watt^(1.0),[300.0],Kelvin^(1.0),0.32,300.0,,,,,10.1007/s10854-019-02631-z,Enhancement of thermoelectric performance through synergy of Pb acceptor doping and superstructure modulation for p-type Bi2Te3,payment,Springer,2020,"Wu Wei, Liu Wenxin, Yu Fengrong",Journal of Materials Science: Materials in Electronics,0.32,Bi2Te3
3480,Si2Ge,,,ThermCond,total,thermal conductivity,[0.28],Kelvin^(-1.0)  Meter^(-1.0)  Watt^(1.0),[1000.0],Kelvin^(1.0),0.28,1000.0,,,,,10.1038/s41598-020-59820-8,Si2Ge: A New VII-Type Clathrate with Ultralow Thermal Conductivity and High Thermoelectric Property,payment,Springer,2020,"Shen Jinni, Xie Tianzhu, Zhang Longkun, Wang Ping, Fang Zhenxing",Scientific Reports,0.28,Si2Ge
3481,AgSbSe2,,,ThermCond,total,thermal conductivity,[0.48],Kelvin^(-1.0)  Meter^(-1.0)  Watt^(1.0),[300.0],Kelvin^(1.0),0.48,300.0,,,,,10.1038/s41598-020-59820-8,Si2Ge: A New VII-Type Clathrate with Ultralow Thermal Conductivity and High Thermoelectric Property,payment,Springer,2020,"Shen Jinni, Xie Tianzhu, Zhang Longkun, Wang Ping, Fang Zhenxing",Scientific Reports,0.48,AgSbSe2
3482,Sr8Ga16Ge30,,,ThermCond,lattice,lattice thermal conductivity,[0.9],Kelvin^(-1.0)  Meter^(-1.0)  Watt^(1.0),[300.0],Kelvin^(1.0),0.9,300.0,,,,,10.1038/s41598-020-59820-8,Si2Ge: A New VII-Type Clathrate with Ultralow Thermal Conductivity and High Thermoelectric Property,payment,Springer,2020,"Shen Jinni, Xie Tianzhu, Zhang Longkun, Wang Ping, Fang Zhenxing",Scientific Reports,0.9,Sr8Ga16Ge30
3482,Sr8Ga16Ge30,,,ThermCond,lattice,lattice thermal conductivity,[0.9],Kelvin^(-1.0)  Meter^(-1.0)  Watt^(1.0),[300.0],Kelvin^(1.0),0.9,300.0,,,,,10.1038/s41598-020-59820-8,Si2Ge: A New VII-Type Clathrate with Ultralow Thermal Conductivity and High Thermoelectric Property,payment,Springer,2020,"Shen Jinni, Xie Tianzhu, Zhang Longkun, Wang Ping, Fang Zhenxing",Scientific Reports,0.9,Sr8Ga16Ge30
3482,Sr8Ga16Ge30,,,ThermCond,lattice,lattice thermal conductivity,[0.9],Kelvin^(-1.0)  Meter^(-1.0)  Watt^(1.0),[300.0],Kelvin^(1.0),0.9,300.0,,,,,10.1038/s41598-020-59820-8,Si2Ge: A New VII-Type Clathrate with Ultralow Thermal Conductivity and High Thermoelectric Property,payment,Springer,2020,"Shen Jinni, Xie Tianzhu, Zhang Longkun, Wang Ping, Fang Zhenxing",Scientific Reports,0.9,Sr8Ga16Ge30
3483,Ba8Cu16P30,,,ThermCond,lattice,lattice thermal conductivity,[0.3],Kelvin^(-1.0)  Meter^(-1.0)  Watt^(1.0),[300.0],Kelvin^(1.0),0.3,300.0,,,,,10.1038/s41598-020-59820-8,Si2Ge: A New VII-Type Clathrate with Ultralow Thermal Conductivity and High Thermoelectric Property,payment,Springer,2020,"Shen Jinni, Xie Tianzhu, Zhang Longkun, Wang Ping, Fang Zhenxing",Scientific Reports,0.3,Ba8Cu16P30
3483,Ba8Cu16P30,,,ThermCond,lattice,lattice thermal conductivity,[0.3],Kelvin^(-1.0)  Meter^(-1.0)  Watt^(1.0),[300.0],Kelvin^(1.0),0.3,300.0,,,,,10.1038/s41598-020-59820-8,Si2Ge: A New VII-Type Clathrate with Ultralow Thermal Conductivity and High Thermoelectric Property,payment,Springer,2020,"Shen Jinni, Xie Tianzhu, Zhang Longkun, Wang Ping, Fang Zhenxing",Scientific Reports,0.3,Ba8Cu16P30
3483,Ba8Cu16P30,,,ThermCond,lattice,lattice thermal conductivity,[0.3],Kelvin^(-1.0)  Meter^(-1.0)  Watt^(1.0),[300.0],Kelvin^(1.0),0.3,300.0,,,,,10.1038/s41598-020-59820-8,Si2Ge: A New VII-Type Clathrate with Ultralow Thermal Conductivity and High Thermoelectric Property,payment,Springer,2020,"Shen Jinni, Xie Tianzhu, Zhang Longkun, Wang Ping, Fang Zhenxing",Scientific Reports,0.3,Ba8Cu16P30
3484,Ta2O5,,,ThermCond,total,κ,[0.82],Kelvin^(-1.0)  Meter^(-1.0)  Watt^(1.0),[300.0],Kelvin^(1.0),0.8200000000000001,300.0,,,,,10.1016/j.jallcom.2017.01.340,Enhanced thermoelectric performance through carrier scattering at spherical nanoparticles in Bi0.5Sb1.5Te3/Ta2O5 composites ,payment,Elsevier,2017,KIM,Journal of Alloys and Compounds,0.82,Ta2O5
3484,Ta2O5,,,ThermCond,total,κ,[0.82],Kelvin^(-1.0)  Meter^(-1.0)  Watt^(1.0),[300.0],Kelvin^(1.0),0.8200000000000001,300.0,,,,,10.1016/j.jallcom.2017.01.340,Enhanced thermoelectric performance through carrier scattering at spherical nanoparticles in Bi0.5Sb1.5Te3/Ta2O5 composites ,payment,Elsevier,2017,KIM,Journal of Alloys and Compounds,0.82,Ta2O5
3486,Ga2Te3,,,ThermCond,lattice,κL,[0.5],Kelvin^(-1.0)  Meter^(-1.0)  Watt^(1.0),[850.0],Kelvin^(1.0),0.5,850.0,,,,,10.1039/c4ra04463k,Engineered cation vacancy plane responsible for the reduction in lattice thermal conductivity and improvement in the thermoelectric property of Ga2Te3-based semiconductors,payment,RSC,2014,"Dingqi Tian, Haiyun Liu, Yuan Deng, Zhengliang Du, Jiaolin Cui, Dingqi Tian, Haiyun Liu, Yuan Deng, Zhengliang Du, Jiaolin Cui",RSC Advances,0.5,Ga2Te3
3486,Ga2Te3,,,ThermCond,lattice,κL,[0.5],Kelvin^(-1.0)  Meter^(-1.0)  Watt^(1.0),[850.0],Kelvin^(1.0),0.5,850.0,,,,,10.1039/c4ra04463k,Engineered cation vacancy plane responsible for the reduction in lattice thermal conductivity and improvement in the thermoelectric property of Ga2Te3-based semiconductors,payment,RSC,2014,"Dingqi Tian, Haiyun Liu, Yuan Deng, Zhengliang Du, Jiaolin Cui, Dingqi Tian, Haiyun Liu, Yuan Deng, Zhengliang Du, Jiaolin Cui",RSC Advances,0.5,Ga2Te3
3492,CoSb3,,,ThermCond,total,thermal conductivity,[0.44515],Kelvin^(-1.0)  Meter^(-1.0)  Watt^(1.0),[300.0],Kelvin^(1.0),0.44515,300.0,,,,,10.1039/c9ra03882e,Theoretical investigations of thermoelectric phenomena in binary semiconducting skutterudites,open,RSC,2019,"Muhammad Saeed, Banaras Khan, Iftikhar Ahmad, Awais Siddique Saleemi, Najeebur Rehman, H. A. Rahnamaye Aliabad, Sarir Uddin, Muhammad Saeed, Banaras Khan, Iftikhar Ahmad, Awais Siddique Saleemi, Najeebur Rehman, H. A. Rahnamaye Aliabad, Sarir Uddin",RSC Advances,0.44515,CoSb3
3497,Cu26V2M6S32,,,ThermCond,total,thermal conductivity,[1.0],Kelvin^(-1.0)  Meter^(-1.0)  Watt^(1.0),[295],Kelvin^(1.0),1.0,295.0,,,,,10.1039/c6dt00564k,Thermoelectric properties of double-substituted tetrahedrites Cu12−xCoxSb4−yTeyS13,payment,RSC,2016,"Y. Bouyrie, S. Sassi, C. Candolfi, J.-B. Vaney, A. Dauscher, B. Lenoir, Y. Bouyrie, S. Sassi, C. Candolfi, J.-B. Vaney, A. Dauscher, B. Lenoir",Dalton Transactions,1.0,Cu26V2M6S32
3497,Cu26V2M6S32,,,ThermCond,total,thermal conductivity,[1.0],Kelvin^(-1.0)  Meter^(-1.0)  Watt^(1.0),[295],Kelvin^(1.0),1.0,295.0,,,,,10.1039/c6dt00564k,Thermoelectric properties of double-substituted tetrahedrites Cu12−xCoxSb4−yTeyS13,payment,RSC,2016,"Y. Bouyrie, S. Sassi, C. Candolfi, J.-B. Vaney, A. Dauscher, B. Lenoir, Y. Bouyrie, S. Sassi, C. Candolfi, J.-B. Vaney, A. Dauscher, B. Lenoir",Dalton Transactions,1.0,Cu26V2M6S32
3497,Cu26V2M6S32,,,ThermCond,total,thermal conductivity,[1.0],Kelvin^(-1.0)  Meter^(-1.0)  Watt^(1.0),[295],Kelvin^(1.0),1.0,295.0,,,,,10.1039/c6dt00564k,Thermoelectric properties of double-substituted tetrahedrites Cu12−xCoxSb4−yTeyS13,payment,RSC,2016,"Y. Bouyrie, S. Sassi, C. Candolfi, J.-B. Vaney, A. Dauscher, B. Lenoir, Y. Bouyrie, S. Sassi, C. Candolfi, J.-B. Vaney, A. Dauscher, B. Lenoir",Dalton Transactions,1.0,Cu26V2M6S32
3497,Cu26V2M6S32,,,ThermCond,total,thermal conductivity,[1.0],Kelvin^(-1.0)  Meter^(-1.0)  Watt^(1.0),[295],Kelvin^(1.0),1.0,295.0,,,,,10.1039/c6dt00564k,Thermoelectric properties of double-substituted tetrahedrites Cu12−xCoxSb4−yTeyS13,payment,RSC,2016,"Y. Bouyrie, S. Sassi, C. Candolfi, J.-B. Vaney, A. Dauscher, B. Lenoir, Y. Bouyrie, S. Sassi, C. Candolfi, J.-B. Vaney, A. Dauscher, B. Lenoir",Dalton Transactions,1.0,Cu26V2M6S32
3503,Cu2CdSnSe4,,,ThermCond,total,thermal conductivities,[0.8],Kelvin^(-1.0)  Meter^(-1.0)  Watt^(1.0),[923.0],Kelvin^(1.0),0.8,923.0,,,,,10.1039/c4dt03556a,BaCu2Se2 based compounds as promising thermoelectric materials,payment,RSC,2015,"Jing Li, Li-Dong Zhao, Jiehe Sui, David Berardan, Wei Cai, Nita Dragoe, Jing Li, Li-Dong Zhao, Jiehe Sui, David Berardan, Wei Cai, Nita Dragoe",Dalton Transactions,0.8,Cu2CdSnSe4
3503,Cu2CdSnSe4,,,ThermCond,total,thermal conductivities,[0.8],Kelvin^(-1.0)  Meter^(-1.0)  Watt^(1.0),[923.0],Kelvin^(1.0),0.8,923.0,,,,,10.1039/c4dt03556a,BaCu2Se2 based compounds as promising thermoelectric materials,payment,RSC,2015,"Jing Li, Li-Dong Zhao, Jiehe Sui, David Berardan, Wei Cai, Nita Dragoe, Jing Li, Li-Dong Zhao, Jiehe Sui, David Berardan, Wei Cai, Nita Dragoe",Dalton Transactions,0.8,Cu2CdSnSe4
